Repository: seanthimons/curation

List of data sources and statuses of curation efforts:
- WHO drinking water standards

File: tdb/tdb/CP_DETAIL_GAC_ISOTHERM.json (part 1 of 7)
,"items":
[
{"detail_id":10260,"contaminant_process_id":11108,"reference_id":11280,"freundlich_k":"2.3","freundlich_1n":"0.13#","form_of_contaminant":"Potassium cyanide","water":"LW","gac_manufacturer":"Calgon","gac_product_name":"FS-400","gac_type":"B","c_o":"1.0","equilibrium_time":"1.40","ph":"9.0","temperature":"22","comments":"#Freundlich 1\/n is calculated based on n equal to 7.5.\r\nGAC dose was 100 to 600 mg\/L.","tmsp_last_updt":"23-FEB-10"}
,{"detail_id":10281,"contaminant_process_id":11140,"reference_id":11170,"freundlich_k":"61.2#","freundlich_1n":"0.59","water":"MW","gac_manufacturer":"Calgon Carbon Corp., Pittsburgh, PA","gac_product_name":"F400","gac_type":"B","gac_effective_size":"0.165","c_o":"0.001 to 3","equilibrium_time":"14","ph":"7.0","temperature":"23","toc":"8.0","comments":"Table 1 presents the measured isotherm parameters. #The K values was reported in a different unit and was converted for inclusion in this database. Laboratory water matrix contained phosphate, sodium azide and sodium chloride. In this test, GAC was preloaded by being equilibrated for 30 days with a solution containing humic substances characterized by a molecular weight cut-off of <3K (molecular weight approximately 1,400 g\/mol as polystyrene sulfonate).","tmsp_last_updt":"10-MAR-10"}
,{"detail_id":10282,"contaminant_process_id":11140,"reference_id":11170,"freundlich_k":"72.4#","freundlich_1n":"0.59","water":"MW","gac_manufacturer":"Calgon Carbon Corp., Pittsburgh, PA","gac_product_name":"F400","gac_type":"B","gac_effective_size":"0.165","c_o":"0.001 to 3","equilibrium_time":"14","ph":"7.0","temperature":"23","toc":"16.9","comments":"Table 1 presents the measured isotherm parameters. #The K value was reported in a different unit and was converted for inclusion in this database. Laboratory water matrix contained phosphate, sodium azide and sodium chloride. In this test, GAC was preloaded by being equilibrated for 30 days with a solution containing humic substances characterized by a molecular weight cut-off of 3 to 10K (molecular weight approximately 2,700 g\/mol as polystyrene sulfonate).","tmsp_last_updt":"10-MAR-10"}
,{"detail_id":10284,"contaminant_process_id":11140,"reference_id":11170,"freundlich_k":"68.7#","freundlich_1n":"0.58","water":"MW","gac_manufacturer":"Calgon Carbon Corp., Pittsburgh, PA","gac_product_name":"F400","gac_type":"B","gac_effective_size":"0.165","c_o":"0.001 to 3","equilibrium_time":"14","ph":"7.0","temperature":"23","toc":"40.9","comments":"Table 1 presents the measured isotherm parameters. #The K value was reported in a different unit and was converted for inclusion in this database. Laboratory water matrix contained phosphate, sodium azide and sodium chloride. In this test, GAC was preloaded by being equilibrated for 30 days with a solution containing humic substances characterized by a molecular weight cut-off of 30 to 100K (molecular weight approximately 6,700 g\/mol as polystyrene sulfonate).","tmsp_last_updt":"10-MAR-10"}
,{"detail_id":10286,"contaminant_process_id":11140,"reference_id":11170,"freundlich_k":"70.7#","freundlich_1n":"0.59","water":"MW","gac_manufacturer":"Calgon Carbon Corp., Pittsburgh, PA","gac_product_name":"F400","gac_type":"B","gac_effective_size":"0.165","c_o":"0.001 to 3","equilibrium_time":"14","ph":"7.0","temperature":"23","toc":"36.9","comments":"Table 1 presents the measured isotherm parameters. #The K value was reported in a different unit and was converted for inclusion in this database. Laboratory water matrix contained phosphate, sodium azide and sodium chloride. In this test, GAC was preloaded by being equilibrated for 30 days with a solution containing humic substances characterized by a molecular weight cut-off of >3K (molecular weight approximately >1,400 g\/mol as polystyrene sulfonate).","tmsp_last_updt":"10-MAR-10"}
,{"detail_id":10300,"contaminant_process_id":11140,"reference_id":11181,"freundlich_k":"60.1#","freundlich_1n":"0.4163","water":"LW","gac_manufacturer":"Calgon, Pittsburgh, PA","gac_product_name":"Filtrasorb-400","equilibrium_time":"6.5","ph":"6.0","temperature":"10 to 20","comments":"Table 1 shows the results of TCE isotherms for different GAC types and temperatures. #The K value was reported in a different unit and was converted for inclusion in this database. Lab water was buffered with 0.001 M phosphate.","tmsp_last_updt":"10-MAR-10"}
,{"detail_id":10301,"contaminant_process_id":11140,"reference_id":11181,"freundlich_k":"54.3#","freundlich_1n":"0.4073","water":"LW","gac_manufacturer":"Westvaco, Covington, VA","gac_product_name":"WV-G","equilibrium_time":"6.5","ph":"6.0","temperature":"10 to 12","comments":"Table 1 shows the results of TCE isotherms for different GAC types and temperatures. #The K value was reported in a different unit and was converted for inclusion in this database. Lab water was buffered with 0.001 M phosphate.","tmsp_last_updt":"10-MAR-10"}
,{"detail_id":10320,"contaminant_process_id":11140,"reference_id":11427,"freundlich_k":"98.5#","freundlich_1n":"0.462","water":"LW","gac_manufacturer":"Calgon Carbon Corporation, Pittsburgh, PA","gac_product_name":"F-600","gac_type":"B","gac_isotherm_mesh_size":"325","gac_effective_size":"0.045","c_o":"1","equilibrium_time":"14","ph":"7.2","comments":"#The K value was reported in a different unit and was converted for inclusion in this database. Table 5 shows the results of TCE isotherms for different GAC types. Lab water was buffered with 1 mM phosphate and contained 100 mg\/L sodium azide.","tmsp_last_updt":"11-MAR-10"}
,{"detail_id":10321,"contaminant_process_id":11140,"reference_id":11427,"freundlich_k":"74.5#","freundlich_1n":"0.484","water":"LW","gac_manufacturer":"PicaUSA, Columbus, OH","gac_product_name":"G-219","gac_type":"O","gac_isotherm_mesh_size":"325","gac_effective_size":"0.045","c_o":"1","equilibrium_time":"14","ph":"7.2","comments":"#The K value was reported in a different unit and was converted for inclusion in this database. Table 5 shows the results of TCE isotherms for different GAC types. The GAC used in this test was coconut shell-based.  Lab water was buffered with 1 mM phosphate and contained 100 mg\/L sodium azide.","tmsp_last_updt":"11-MAR-10"}
,{"detail_id":10322,"contaminant_process_id":11140,"reference_id":11427,"freundlich_k":"7.0#","freundlich_1n":"0.616","water":"LW","gac_manufacturer":"PicaUSA, Columbus, OH","gac_product_name":"Picazine","gac_type":"W","gac_isotherm_mesh_size":"325","gac_effective_size":"0.045","c_o":"1","equilibrium_time":"14","ph":"7.2","comments":"#The K value was reported in a different unit and was converted for inclusion in this database. Table 5 shows the results of TCE isotherms for different GAC types. Lab water was buffered with 1 mM phosphate and contained 100 mg\/L sodium azide.","tmsp_last_updt":"11-MAR-10"}
,{"detail_id":10360,"contaminant_process_id":11423,"reference_id":10125,"freundlich_k":"266","freundlich_1n":"0.48","water":"SW","gac_manufacturer":"Calgon","gac_product_name":"WPH","gac_type":"O","c_o":"0.05","equilibrium_time":"5","temperature":"22","comments":"PAC was used here.","tmsp_last_updt":"09-MAR-10"}
,{"detail_id":10361,"contaminant_process_id":11424,"reference_id":10125,"freundlich_k":"127","freundlich_1n":"0.43","form_of_contaminant":"Hydroxyalachlor","water":"SW","gac_manufacturer":"Calgon Corp.","gac_product_name":"WPH","gac_type":"O","c_o":"0.05","temperature":"22","comments":"PAC was used here.","tmsp_last_updt":"02-SEP-09"}
,{"detail_id":10362,"contaminant_process_id":11424,"reference_id":10125,"freundlich_k":"131","freundlich_1n":"0.46","form_of_contaminant":"Deschloroalachlor","water":"SW","gac_manufacturer":"Calgon Corp.","gac_product_name":"WPH","gac_type":"O","c_o":"0.05","temperature":"22","comments":"PAC was used here.","tmsp_last_updt":"02-SEP-09"}
,{"detail_id":10363,"contaminant_process_id":11424,"reference_id":10125,"freundlich_k":"117","freundlich_1n":"0.44","form_of_contaminant":"2-chloro-2'-6'-diethylacetanilide","water":"SW","gac_manufacturer":"Calgon Corp.","gac_product_name":"WPH","gac_type":"O","c_o":"0.05","temperature":"22","comments":"PAC was used here.","tmsp_last_updt":"02-SEP-09"}
,{"detail_id":10364,"contaminant_process_id":11424,"reference_id":10125,"freundlich_k":"49","freundlich_1n":"0.38","form_of_contaminant":"2-hydroxy-2'-6'-diethylacetanilide","water":"SW","gac_manufacturer":"Calgon Corp.","gac_product_name":"WPH","gac_type":"O","c_o":"0.05","temperature":"22","comments":"PAC was used here.","tmsp_last_updt":"02-SEP-09"}
,{"detail_id":10365,"contaminant_process_id":11424,"reference_id":10125,"freundlich_k":"105","freundlich_1n":"0.43","form_of_contaminant":"2-hydroxy-2'-6'-diethyl-N-methylacetanilide","water":"SW","gac_manufacturer":"Calgon Corp.","gac_product_name":"WPH","gac_type":"O","c_o":"0.05","temperature":"22","comments":"PAC was used here.","tmsp_last_updt":"02-SEP-09"}
,{"detail_id":10367,"contaminant_process_id":11424,"reference_id":10125,"freundlich_k":"121","freundlich_1n":"0.42","form_of_contaminant":"2,6-diethylaniline","water":"SW","gac_manufacturer":"Calgon Corp.","gac_product_name":"WPH","gac_type":"O","c_o":"0.05","temperature":"22","comments":"PAC was used here.","tmsp_last_updt":"02-SEP-09"}
,{"detail_id":10480,"contaminant_process_id":11681,"reference_id":10090,"freundlich_k":"275","freundlich_1n":"0.41","water":"LW","gac_manufacturer":"Calgon Corp.","gac_product_name":"Filtasorb 400","gac_product_mesh_size":"100 X 200","tmsp_last_updt":"26-FEB-10"}
,{"detail_id":10521,"contaminant_process_id":11720,"reference_id":10305,"freundlich_k":"157.9#","freundlich_1n":"0.288","form_of_contaminant":"Simazine","water":"GW","gac_manufacturer":"Calgon Corp","gac_product_name":"Filtrasorb 400","gac_type":"B","gac_product_mesh_size":"12x40","gac_isotherm_mesh_size":"100x200","c_o":"0.177 to 0.0002##","equilibrium_time":"21","temperature":"24","toc":"2.6","comments":"#converted from (ug\/g)(L\/ug), sand-filtered Great Miami Aquifer water, ##Ce range converted from mg\/L","tmsp_last_updt":"13-APR-11"}
,{"detail_id":10501,"contaminant_process_id":11423,"reference_id":10305,"freundlich_k":"606.2#","freundlich_1n":"0.331","water":"GW","gac_manufacturer":"Calgon Corp.","gac_product_name":"Filtrasorb 400","gac_type":"B","gac_product_mesh_size":"100 X 200","equilibrium_time":"21","temperature":"24","comments":"# Freundlich K value was calculated from the units (ug\/g) (L\/ug)^(1\/n). The ground water was sand-filtered.","tmsp_last_updt":"09-MAR-10"}
,{"detail_id":10540,"contaminant_process_id":12040,"reference_id":12000,"freundlich_k":"128.6","freundlich_1n":"0.447","form_of_contaminant":"RDX","water":"LW","gac_manufacturer":"Calgon","gac_product_name":"Filtrasorb 400","gac_type":"B","gac_isotherm_mesh_size":"200 x 320","c_o":"2.88","temperature":"21 +\/- 2","comments":"Final DO concentrations were generally >3.5 mg\/L","tmsp_last_updt":"23-AUG-10"}
,{"detail_id":10580,"contaminant_process_id":12201,"reference_id":10125,"freundlich_k":"134","freundlich_1n":"0.44","form_of_contaminant":"hydroxyacetochlor","water":"SW","gac_manufacturer":"Calgon","gac_product_name":"WPH","c_o":"0.05","temperature":"22","tmsp_last_updt":"18-APR-11"}
,{"detail_id":10620,"contaminant_process_id":12201,"reference_id":10125,"freundlich_k":"30","freundlich_1n":"0.35","form_of_contaminant":"2-hydroxy-2'-ethyl-6'-methylacetanilide","water":"SW","gac_manufacturer":"Calgon","gac_product_name":"WPH","c_o":"0.05","temperature":"22","tmsp_last_updt":"18-APR-11"}
,{"detail_id":10720,"contaminant_process_id":12980,"reference_id":14721,"freundlich_k":"8.97","freundlich_1n":"0.5435","water":"LW","gac_manufacturer":"Purolite International Limited","gac_product_name":"Macronet MN-150","gac_type":"O","gac_effective_size":"0.662","equilibrium_time":"3","ph":"7","temperature":"25","comments":"Isotherm study performed with hypercrosslinked polymer consisting of macroporous polystyrene crosslinked with divinylbenzene and possessing a weakly basic teritary amine functional group.","tmsp_last_updt":"08-NOV-10"}
,{"detail_id":10740,"contaminant_process_id":13040,"reference_id":-14208849,"freundlich_k":"47.9","freundlich_1n":"0.533","water":"LW","gac_manufacturer":"Calgon","gac_product_name":"Filtrasorb ","gac_type":"B","gac_product_mesh_size":"12x40","gac_isotherm_mesh_size":"100x200","equilibrium_time":"21","temperature":"24","toc":"<0.1","comments":"K converted from 1260 (ug\/g)(L\/ug)^(1\/n).  Ethanol cosolvent used (<1:750 v\/v).","tmsp_last_updt":"20-JAN-11"}
,{"detail_id":10801,"contaminant_process_id":11140,"reference_id":-14208849,"freundlich_k":"33.4#","freundlich_1n":"0.484","water":"SW","gac_manufacturer":"Calgon","gac_product_name":"Filtrasorb 400","gac_isotherm_mesh_size":"100 x 200","c_o":"0.0212 to 0.380","temperature":"24","toc":"2","comments":"# K value was coverted from units of (ug\/g)(L\/ug). Data is for bottle-point procedure with sand-filtered water from the Ohio River.","tmsp_last_updt":"20-JUL-11"}
,{"detail_id":10861,"contaminant_process_id":13720,"reference_id":16240,"freundlich_k":"81.3#","freundlich_1n":"1.06","water":"LW","gac_manufacturer":"Dow","gac_product_name":"V493","gac_type":"O","gac_effective_size":"0.8","c_o":"0.0001","equilibrium_time":"4.17","ph":"6.4","temperature":"25","comments":"# Study performed with non-ion-exchange polymer. ","tmsp_last_updt":"05-JUL-12"}
,{"detail_id":10840,"contaminant_process_id":13720,"reference_id":16240,"freundlich_k":"54.6#","freundlich_1n":"1.19","water":"LW","gac_manufacturer":"Dow","gac_product_name":"L493","gac_type":"O","gac_effective_size":"0.8","c_o":"0.0001","equilibrium_time":"4.17","ph":"6.4","temperature":"25","comments":"# Study performed with non-ion-exchange polymer. ","tmsp_last_updt":"05-JUL-12"}
,{"detail_id":10862,"contaminant_process_id":13720,"reference_id":16240,"freundlich_k":"108.9#","freundlich_1n":"0.48","water":"LW","gac_manufacturer":"Dow","gac_product_name":"Amb IRA-400","gac_type":"O","gac_effective_size":"0.8","c_o":"0.0001","equilibrium_time":"4.17","ph":"6.4","temperature":"25","comments":"# Study performed with ion-exchange polymer. ","tmsp_last_updt":"05-JUL-12"}
,{"detail_id":10243,"contaminant_process_id":10902,"reference_id":10497,"freundlich_k":"1.46","freundlich_1n":"0.93","form_of_contaminant":"4-Nonylphenol","water":"LW","gac_manufacturer":"PICATIF TE","gac_product_name":"PICA*","gac_type":"O","gac_product_mesh_size":"30 x 40","c_o":"1.0E-3","ph":"6.4","temperature":"23","comments":"* Isotherm experiments were conducted using 16 week preloaded coconut shell based carbon material. ","tmsp_last_updt":"11-AUG-09"}
,{"detail_id":10121,"contaminant_process_id":10361,"reference_id":10273,"freundlich_k":"6.102","freundlich_1n":"0.516","form_of_contaminant":"Chromium (III)","water":"LW","gac_product_name":"WG400-1","gac_type":"O","c_o":"1.2 to 2","ph":"6","comments":"Experiments were conducted using WG-12 carbon modified by CO2 at the temperature of 400 degree C within 1 hour.    ","tmsp_last_updt":"13-JUL-09"}
,{"detail_id":10122,"contaminant_process_id":10361,"reference_id":10273,"freundlich_k":"4.502","freundlich_1n":"0.587","form_of_contaminant":"Chromium (III)","water":"LW","gac_product_name":"WG400-3","gac_type":"O","c_o":"1.2 to 2","ph":"6","comments":"Experiments were conducted using WG-12 carbon modified by CO2 at the temperature of 400 degree C within 3 hour.    ","tmsp_last_updt":"13-JUL-09"}
,{"detail_id":10124,"contaminant_process_id":10361,"reference_id":10273,"freundlich_k":"2.234","freundlich_1n":"0.921","form_of_contaminant":"Chromium (III)","water":"LW","gac_product_name":"WG800-3","gac_type":"O","c_o":"1.2 to 2","ph":"6","comments":"Experiments were conducted using WG-12 carbon modified by CO2 at the temperature of 800 degree C within 3 hour.    ","tmsp_last_updt":"13-JUL-09"}
,{"detail_id":10126,"contaminant_process_id":10361,"reference_id":10273,"freundlich_k":"4.195","freundlich_1n":"0.623","form_of_contaminant":"Chromium (III)","water":"LW","gac_product_name":"F400-1","gac_type":"O","c_o":"1.2 to 2","ph":"6","comments":"Experiments were conducted using F-300 carbon made from hard coal modified by CO2 at the temperature 400 degree C within 1 hour.  ","tmsp_last_updt":"13-JUL-09"}
,{"detail_id":10128,"contaminant_process_id":10361,"reference_id":10273,"freundlich_k":"7.547","freundlich_1n":"0.638","form_of_contaminant":"Chromium (III)","water":"LW","gac_product_name":"F800-1","gac_type":"O","c_o":"1.2 to 2","ph":"6","comments":"Experiments were conducted using F-300 carbon made from hard coal modified by CO2 at the temperature 800 degree C within 1 hour.  ","tmsp_last_updt":"13-JUL-09"}
,{"detail_id":10129,"contaminant_process_id":10361,"reference_id":10273,"freundlich_k":"3.906","freundlich_1n":"0.747","form_of_contaminant":"Chromium (III)","water":"LW","gac_product_name":"F800-3","gac_type":"O","c_o":"1.2 to 2","ph":"6","comments":"Experiments were conducted using F-300 carbon made from hard coal modified by CO2 at the temperature 800 degree C within 3 hour.  ","tmsp_last_updt":"13-JUL-09"}
,{"detail_id":10130,"contaminant_process_id":10361,"reference_id":10273,"freundlich_k":"8.151","freundlich_1n":"0.596","form_of_contaminant":"Chromium (III)","water":"LW","gac_product_name":"ROW 08","gac_type":"O","c_o":"1.2 to 2","ph":"6","comments":"Experiments were conducted using ROW 08 carbon made from peat.","tmsp_last_updt":"13-JUL-09"}
,{"detail_id":10131,"contaminant_process_id":10361,"reference_id":10273,"freundlich_k":"7.461","freundlich_1n":"0.624","form_of_contaminant":"Chromium (III)","water":"LW","gac_product_name":"ROW 400-1","gac_type":"O","c_o":"1.2 to 2","ph":"6","comments":"Experiments were conducted using ROW 08 carbon modified with CO2 at 400 degree C within 1 hour.","tmsp_last_updt":"13-JUL-09"}
,{"detail_id":10133,"contaminant_process_id":10361,"reference_id":10273,"freundlich_k":"7.925","freundlich_1n":"0.664","form_of_contaminant":"Chromium (III)","water":"LW","gac_product_name":"ROW 800-1","gac_type":"O","c_o":"1.2 to 2","ph":"6","comments":"Experiments were conducted using ROW 08 carbon modified with CO2 at 800 degree C within 1 hour.","tmsp_last_updt":"13-JUL-09"}
,{"detail_id":10134,"contaminant_process_id":10361,"reference_id":10273,"freundlich_k":"7.191","freundlich_1n":"0.667","form_of_contaminant":"Chromium (III)","water":"LW","gac_product_name":"ROW 800-3","gac_type":"O","c_o":"1.2 to 2","ph":"6","comments":"Experiments were conducted using ROW 08 carbon modified with CO2 at 800 degree C within 3 hour.","tmsp_last_updt":"13-JUL-09"}
,{"detail_id":10136,"contaminant_process_id":10361,"reference_id":10273,"freundlich_k":"13.508","freundlich_1n":"0.836","form_of_contaminant":"Chromium (VI)","water":"LW","gac_product_name":"WG400-1","gac_type":"O","c_o":"0.6 to 1","ph":"7","comments":"Experiments were conducted using WG-12 carbon modified wit CO2 at 400 degree C within 1 hour.  ","tmsp_last_updt":"13-JUL-09"}
,{"detail_id":10138,"contaminant_process_id":10361,"reference_id":10273,"freundlich_k":"27.416","freundlich_1n":"0.846","form_of_contaminant":"Chromium (VI)","water":"LW","gac_product_name":"WG800-1","gac_type":"O","c_o":"0.6 to 1","ph":"7","comments":"Experiments were conducted using WG-12 carbon modified wit CO2 at 800 degree C within 1 hour.  ","tmsp_last_updt":"13-JUL-09"}
,{"detail_id":10139,"contaminant_process_id":10361,"reference_id":10273,"freundlich_k":"17.140","freundlich_1n":"0.884","form_of_contaminant":"Chromium (VI)","water":"LW","gac_product_name":"WG800-3","gac_type":"O","c_o":"0.6 to 1","ph":"7","comments":"Experiments were conducted using WG-12 carbon modified wit CO2 at 800 degree C within 3 hours.  ","tmsp_last_updt":"13-JUL-09"}
,{"detail_id":10140,"contaminant_process_id":10361,"reference_id":10273,"freundlich_k":"43.692","freundlich_1n":"0.597","form_of_contaminant":"Chromium (VI)","water":"LW","gac_product_name":"F-300","gac_type":"O","c_o":"0.6 to 1","ph":"7","comments":"Experiments were conducted using F-300 carbon made from hard coal.  ","tmsp_last_updt":"13-JUL-09"}
,{"detail_id":10143,"contaminant_process_id":10361,"reference_id":10273,"freundlich_k":"75.301","freundlich_1n":"0.537","form_of_contaminant":"Chromium (VI)","water":"LW","gac_product_name":"F800-1","gac_type":"O","c_o":"0.6 to 1","ph":"7","comments":"Experiments were conducted using F-300 carbon modified with CO2 at 800 degree C within 1 hours.   ","tmsp_last_updt":"13-JUL-09"}
,{"detail_id":10144,"contaminant_process_id":10361,"reference_id":10273,"freundlich_k":"83.772","freundlich_1n":"0.537","form_of_contaminant":"Chromium (VI)","water":"LW","gac_product_name":"F800-3","gac_type":"O","c_o":"0.6 to 1","ph":"7","comments":"Experiments were conducted using F-300 carbon modified with CO2 at 800 degree C within 3 hours.   ","tmsp_last_updt":"13-JUL-09"}
,{"detail_id":10154,"contaminant_process_id":10361,"reference_id":10265,"freundlich_k":"86.3","freundlich_1n":"0.441","form_of_contaminant":"Chromium (VI)","water":"LW","gac_manufacturer":"North Western Carbon","gac_product_name":"LB830","gac_type":"B","gac_product_mesh_size":"8 x 30","gac_isotherm_mesh_size":"8 x 30","c_o":"2.08","equilibrium_time":"3","ph":"4","comments":"Freundlich parameter were calculated for anoxic condition. ","tmsp_last_updt":"13-JUL-09"}
,{"detail_id":10155,"contaminant_process_id":10361,"reference_id":10265,"freundlich_k":"1.19","freundlich_1n":"0.566","form_of_contaminant":"Chromium (VI)","water":"LW","gac_manufacturer":"North Western Carbon","gac_product_name":"LB830","gac_type":"B","gac_product_mesh_size":"8 x 30","gac_isotherm_mesh_size":"8 x 30","c_o":"2.08","equilibrium_time":"3","ph":"7.5","comments":"Freundlich parameter were calculated for anoxic condition. ","tmsp_last_updt":"13-JUL-09"}
,{"detail_id":10157,"contaminant_process_id":10361,"reference_id":10265,"freundlich_k":"0.028","freundlich_1n":"4.031","form_of_contaminant":"Chromium (VI)","water":"LW","gac_manufacturer":"Calgon Carbon","gac_product_name":"F-400","gac_type":"B","gac_product_mesh_size":"12 x 40","gac_isotherm_mesh_size":"12 x 40","c_o":"2.08","equilibrium_time":"3","ph":"7.5","comments":"Freundlich parameter were calculated for oxic condition.","tmsp_last_updt":"13-JUL-09"}
,{"detail_id":10200,"contaminant_process_id":10963,"reference_id":10948,"freundlich_k":"3.69","freundlich_1n":"0.3676","form_of_contaminant":"U(VI)","water":"O","gac_manufacturer":"Merck","gac_effective_size":">2.000","ph":"3.0","temperature":"20","comments":"The water was simulated in the laboratory with distilled water.","tmsp_last_updt":"06-AUG-09"}
,{"detail_id":10280,"contaminant_process_id":11140,"reference_id":11170,"freundlich_k":"64.6#","freundlich_1n":"0.57","water":"MW","gac_manufacturer":"Calgon Carbon Corp., Pittsburgh, PA","gac_product_name":"F400","gac_type":"B","gac_effective_size":"0.165","c_o":"0.001 to 3","equilibrium_time":"14","ph":"7.0","temperature":"23","toc":"0.0","comments":"Table 1 presents the measured isotherm parameters. #The K value was reported in a different unit and was converted for inclusion in this database. Laboratory water matrix contained phosphate, sodium azide and sodium chloride.","tmsp_last_updt":"10-MAR-10"}
,{"detail_id":10341,"contaminant_process_id":11361,"reference_id":11481,"freundlich_k":"13#","freundlich_1n":"0.144","water":"SW","gac_manufacturer":"Calgon Corp.","gac_product_name":"F-400","gac_product_mesh_size":"100x200","ph":"6.4","temperature":"24","comments":"# The Freundlich K was calculated from Table 1.","tmsp_last_updt":"01-SEP-09"}
,{"detail_id":10342,"contaminant_process_id":11361,"reference_id":11481,"freundlich_k":"26#","freundlich_1n":"0.406","water":"LW","gac_manufacturer":"Calgon Corp.","gac_product_name":"F-400","gac_product_mesh_size":"100x200","ph":"10.1","temperature":"24","comments":"# The Freundlich K was calculated from Table 1.","tmsp_last_updt":"01-SEP-09"}
,{"detail_id":10380,"contaminant_process_id":11463,"reference_id":11563,"freundlich_k":"4.31","freundlich_1n":"0.486","water":"LW","gac_manufacturer":"Calgon Carbon Corp.","gac_product_name":"F-600 GAC","gac_type":"B","c_o":"1","equilibrium_time":"14","tmsp_last_updt":"04-SEP-09"}
,{"detail_id":10381,"contaminant_process_id":11463,"reference_id":11563,"freundlich_k":"5.29","freundlich_1n":"0.486","water":"LW","gac_manufacturer":"PicaUSA.","gac_product_name":"G 219","gac_type":"O","c_o":"1","equilibrium_time":"14","comments":"The GAC was coconut shell based.","tmsp_last_updt":"04-SEP-09"}
,{"detail_id":10382,"contaminant_process_id":11463,"reference_id":11563,"freundlich_k":"0.64","freundlich_1n":"0.841","water":"LW","gac_manufacturer":"PicaUSA.","gac_product_name":"Picazine","gac_type":"W","c_o":"1","equilibrium_time":"14","tmsp_last_updt":"04-SEP-09"}
,{"detail_id":10400,"contaminant_process_id":11463,"reference_id":10940,"freundlich_k":"11.5","freundlich_1n":"0.667","water":"LW","gac_manufacturer":"US Filter","gac_product_name":"CC-602","gac_type":"O","gac_product_mesh_size":"30x40","c_o":"92.01 to 95.79","equilibrium_time":"18","comments":"Coconut-shell based GAC was used in the experiment with short bed adsorber (SBA) setup.","tmsp_last_updt":"25-JUL-11"}
,{"detail_id":10401,"contaminant_process_id":11463,"reference_id":10940,"freundlich_k":"7.0","freundlich_1n":"0.662","water":"SW","gac_manufacturer":"US Filter","gac_product_name":"CC-602","gac_type":"O","gac_product_mesh_size":"12x40","c_o":"97.86 to 100.54","equilibrium_time":"18","comments":"Coconut-shell based GAC was used in the experiment with short bed adsorber (SBA) setup.","tmsp_last_updt":"25-JUL-11"}
,{"detail_id":10402,"contaminant_process_id":11463,"reference_id":10940,"freundlich_k":"11.5","freundlich_1n":"0.667","water":"LW","gac_manufacturer":"US Filter","gac_product_name":"CC-602","gac_type":"O","gac_product_mesh_size":"12x40","c_o":"97.86 to 100.54","equilibrium_time":"18","comments":"Coconut-shell based GAC was used in the experiment with short bed adsorber (SBA) setup.","tmsp_last_updt":"25-JUL-11"}
,{"detail_id":10403,"contaminant_process_id":11463,"reference_id":10940,"freundlich_k":"7.0","freundlich_1n":"0.662","water":"SW","gac_manufacturer":"US Filter","gac_product_name":"CC-602","gac_type":"O","gac_product_mesh_size":"12x40","c_o":"92.42 to 96.98","equilibrium_time":"18","comments":"Coconut-shell based GAC was used in the experiment with short bed adsorber (SBA) setup.","tmsp_last_updt":"25-JUL-11"}
,{"detail_id":10420,"contaminant_process_id":11463,"reference_id":11620,"freundlich_k":"7.6","freundlich_1n":"0.64","water":"LW","gac_manufacturer":"Calgon","gac_product_name":"Filtrasorb 300","gac_type":"B","c_o":"0.4","equilibrium_time":"1","comments":"Data obtained from Table 5 for MTBE on fresh activated carbon.","tmsp_last_updt":"19-JUL-11"}
,{"detail_id":10442,"contaminant_process_id":11463,"reference_id":11563,"freundlich_k":"10.69","freundlich_1n":"0.672","water":"LW","gac_manufacturer":"Nippon Kynol","gac_product_name":"ACF-20","c_o":"1","equilibrium_time":"14","comments":"The GAC used was acid-washed activated carbon fibers.","tmsp_last_updt":"11-SEP-09"}
,{"detail_id":10443,"contaminant_process_id":11463,"reference_id":11563,"freundlich_k":"2.64","freundlich_1n":"0.589","water":"LW","gac_manufacturer":"Nippon Kynol","gac_product_name":"ACF-10","c_o":"1","equilibrium_time":"14","comments":"The GAC used was acid-washed activated carbon fibers(ACF). The  ACF was then oxidized using hydrogen peroxide","tmsp_last_updt":"11-SEP-09"}
,{"detail_id":10444,"contaminant_process_id":11463,"reference_id":11563,"freundlich_k":"2.92","freundlich_1n":"0.630","water":"LW","gac_manufacturer":"Nippon Kynol","gac_product_name":"ACF-15","c_o":"1","equilibrium_time":"14","comments":"The GAC used was acid-washed activated carbon fibers(ACF). The  ACF was then oxidized using hydrogen peroxide","tmsp_last_updt":"11-SEP-09"}
,{"detail_id":10445,"contaminant_process_id":11463,"reference_id":11563,"freundlich_k":"2.95","freundlich_1n":"0.664","water":"LW","gac_manufacturer":"Nippon Kynol","gac_product_name":"ACF-20","c_o":"1","equilibrium_time":"14","comments":"The GAC used was acid-washed activated carbon fibers(ACF). The  ACF was then oxidized using hydrogen peroxide","tmsp_last_updt":"11-SEP-09"}
,{"detail_id":10447,"contaminant_process_id":11463,"reference_id":11563,"freundlich_k":"12.73","freundlich_1n":"0.597","water":"LW","gac_manufacturer":"Nippon Kynol","gac_product_name":"ACF-15","c_o":"1","equilibrium_time":"14","comments":"The GAC used was acid-washed activated carbon fibers(ACF). The  ACF was then oxidized using hydrogen peroxide followed by heat treatment in a hydrogen atmosphere.","tmsp_last_updt":"11-SEP-09"}
,{"detail_id":10448,"contaminant_process_id":11463,"reference_id":11563,"freundlich_k":"10.82","freundlich_1n":"0.564","water":"LW","gac_manufacturer":"Nippon Kynol","gac_product_name":"ACF-20","c_o":"1","equilibrium_time":"14","comments":"The GAC used was acid-washed activated carbon fibers(ACF). The  ACF was then oxidized using hydrogen peroxide followed by heat treatment in a hydrogen atmosphere.","tmsp_last_updt":"11-SEP-09"}
,{"detail_id":10449,"contaminant_process_id":11463,"reference_id":11563,"freundlich_k":"7.96","freundlich_1n":"0.562","water":"LW","gac_manufacturer":"Nippon Kynol","gac_product_name":"ACF-10","c_o":"1","equilibrium_time":"14","comments":"The GAC used was acid-washed activated carbon fibers(ACF). The  ACF was then oxidized using hydrogen peroxide followed by heat treatment with ammonia.","tmsp_last_updt":"11-SEP-09"}
,{"detail_id":10060,"contaminant_process_id":10440,"reference_id":10125,"freundlich_k":"282","freundlich_1n":"0.48","water":"SW","gac_manufacturer":"Calgon","gac_product_name":"WPH","c_o":"0.05","temperature":"22","tmsp_last_updt":"25-JAN-10"}
,{"detail_id":10080,"contaminant_process_id":10520,"reference_id":10305,"freundlich_k":"416.3#","freundlich_1n":"0.793","water":"LW","gac_manufacturer":"Calgon Corp.","gac_product_name":"Filtrasorb 400","gac_type":"B","temperature":"24","toc":"<0.1","comments":"# This data was calculated based on a given Freundlich K value of 1,740(ug\/g) (L\/ug)^(1\/n).","tmsp_last_updt":"01-JUL-09"}
,{"detail_id":10123,"contaminant_process_id":10361,"reference_id":10273,"freundlich_k":"2.796","freundlich_1n":"0.820","form_of_contaminant":"Chromium (III)","water":"LW","gac_product_name":"WG800-1","gac_type":"O","c_o":"1.2 to 2","ph":"6","comments":"Experiments were conducted using WG-12 carbon modified by CO2 at the temperature of 800 degree C within 1 hour.    ","tmsp_last_updt":"13-JUL-09"}
,{"detail_id":10125,"contaminant_process_id":10361,"reference_id":10273,"freundlich_k":"25.684","freundlich_1n":"0.254","form_of_contaminant":"Chromium (III)","water":"LW","gac_product_name":"F-300","gac_type":"O","c_o":"1.2 to 2","ph":"6","comments":"Experiments were conducted using F-300 carbon made from hard coal.  ","tmsp_last_updt":"13-JUL-09"}
,{"detail_id":10141,"contaminant_process_id":10361,"reference_id":10273,"freundlich_k":"43.531","freundlich_1n":"0.613","form_of_contaminant":"Chromium (VI)","water":"LW","gac_product_name":"F400-1","gac_type":"O","c_o":"0.6 to 1","ph":"7","comments":"Experiments were conducted using F-300 carbon modified with CO2 at 400 degree C within 1 hour.   ","tmsp_last_updt":"13-JUL-09"}
,{"detail_id":10145,"contaminant_process_id":10361,"reference_id":10273,"freundlich_k":"11.215","freundlich_1n":"0.437","form_of_contaminant":"Chromium (VI)","water":"LW","gac_product_name":"ROW 08","gac_type":"O","c_o":"0.6 to 1","ph":"7","comments":"Experiments were conducted using ROW 08 carbon made from peat.  ","tmsp_last_updt":"13-JUL-09"}
,{"detail_id":10146,"contaminant_process_id":10361,"reference_id":10273,"freundlich_k":"15.740","freundlich_1n":"0.514","form_of_contaminant":"Chromium (VI)","water":"LW","gac_product_name":"ROW400-1","gac_type":"O","c_o":"0.6 to 1","ph":"7","comments":"Experiments were conducted using ROW 08 carbon modified with CO2 at 400 degree C within 1 hour.  ","tmsp_last_updt":"13-JUL-09"}
,{"detail_id":10148,"contaminant_process_id":10361,"reference_id":10273,"freundlich_k":"15.428","freundlich_1n":"0.699","form_of_contaminant":"Chromium (VI)","water":"LW","gac_product_name":"ROW800-1","gac_type":"O","c_o":"0.6 to 1","ph":"7","comments":"Experiments were conducted using ROW 08 carbon modified with CO2 at 800 degree C within 1 hours.  ","tmsp_last_updt":"13-JUL-09"}
,{"detail_id":10151,"contaminant_process_id":10361,"reference_id":10259,"freundlich_k":"3.6","freundlich_1n":"0.83","form_of_contaminant":"Chromium (VI)","water":"LW","gac_product_name":"GNH","gac_type":"O","gac_isotherm_mesh_size":"100","c_o":"10","equilibrium_time":"0.21","ph":"3","comments":"Experiments were conducted using carbon made from groundnut husk.","tmsp_last_updt":"13-JUL-09"}
,{"detail_id":10152,"contaminant_process_id":10361,"reference_id":10265,"freundlich_k":"22.4","freundlich_1n":"0.463","form_of_contaminant":"Chromium (VI)","water":"LW","gac_manufacturer":"North Western Carbon","gac_product_name":"LB830","gac_type":"B","gac_product_mesh_size":"8 x 30","gac_isotherm_mesh_size":"8 x 30","c_o":"2.08","equilibrium_time":"3","ph":"4","comments":"Freundlich parameter were calculated for oxic condition. ","tmsp_last_updt":"13-JUL-09"}
,{"detail_id":10153,"contaminant_process_id":10361,"reference_id":10265,"freundlich_k":"0.04","freundlich_1n":"3.76","form_of_contaminant":"Chromium (VI)","water":"LW","gac_manufacturer":"North Western Carbon","gac_product_name":"LB830","gac_type":"B","gac_product_mesh_size":"8 x 30","gac_isotherm_mesh_size":"8 x 30","c_o":"2.08","equilibrium_time":"3","ph":"7.5","comments":"Freundlich parameter were calculated for oxic condition. ","tmsp_last_updt":"13-JUL-09"}
,{"detail_id":10181,"contaminant_process_id":10902,"reference_id":10486,"freundlich_k":"408","freundlich_1n":"0.219","form_of_contaminant":"4-Nonylphenol","water":"MW","gac_manufacturer":"Picabiol Inc.","gac_product_name":"WB-3.1#","gac_type":"W","gac_isotherm_mesh_size":"200","c_o":"0.5","equilibrium_time":"5","ph":"7.0 to 7.2","temperature":"25","turbidity":"0.04 to 0.08","comments":"Experiments were conducted using treated water from nearby water treatment plant spiked with standard 4-Nonylphenol. # The carbon used in this experiment was operational and used for 3.1 year prior to this experiment.   ","tmsp_last_updt":"05-AUG-09"}
,{"detail_id":10182,"contaminant_process_id":10902,"reference_id":10486,"freundlich_k":"211","freundlich_1n":"0.122","form_of_contaminant":"4-Nonylphenol","water":"MW","gac_manufacturer":"Picabiol Inc.","gac_product_name":"WB-0#","gac_type":"W","gac_isotherm_mesh_size":"200","c_o":"0.5","equilibrium_time":"5","ph":"7.0 to 7.2","temperature":"25","turbidity":"0.04 to 0.08","comments":"Experiments were conducted using treated water from nearby water treatment plant spiked with standard 4-Nonylphenol. # The carbon used in this experiment was virgin and never been used before.  ","tmsp_last_updt":"05-AUG-09"}
,{"detail_id":10186,"contaminant_process_id":10902,"reference_id":10486,"freundlich_k":"135","freundlich_1n":"0.123","form_of_contaminant":"4-Nonylphenol","water":"MW","gac_manufacturer":"Samchunri, Inc.","gac_product_name":"CO-0#","gac_type":"O","gac_isotherm_mesh_size":"200","c_o":"0.5","equilibrium_time":"5","ph":"7.0 to 7.2","temperature":"25","turbidity":"0.04 to 0.08","comments":"Experiments were conducted using treated water from nearby water treatment plant spiked with standard 4-Nonylphenol. # The CO carbon is coconut shell based carbon.  The carbon material used in this experiment was virgin and never used before.  ","tmsp_last_updt":"05-AUG-09"}
,{"detail_id":10187,"contaminant_process_id":10902,"reference_id":10486,"freundlich_k":"126","freundlich_1n":"1.37","form_of_contaminant":"4-Nonylphenol","water":"MW","gac_manufacturer":"Samchunri, Inc.","gac_product_name":"CO-3.1#","gac_type":"O","gac_isotherm_mesh_size":"200","c_o":"0.5","equilibrium_time":"5","ph":"7.0 to 7.2","temperature":"25","turbidity":"0.04 to 0.08","comments":"Experiments were conducted using treated water from nearby water treatment plant spiked with standard 4-Nonylphenol. # The CO carbon is coconut shell based carbon.  The carbon material used in this experiment was in operation for 3.1 years.  ","tmsp_last_updt":"05-AUG-09"}
,{"detail_id":10204,"contaminant_process_id":10963,"reference_id":10950,"freundlich_k":"0.88 to 1.22","form_of_contaminant":"U-total","water":"O","gac_manufacturer":"Clean Environmental Concepts, Inc.","gac_product_name":"NGA.V","gac_isotherm_mesh_size":"28","c_o":"0.0004","temperature":"7","comments":"GAC was modified with 17 percent phosphoric acid. ","tmsp_last_updt":"25-DEC-09"}
,{"detail_id":10220,"contaminant_process_id":10902,"reference_id":10497,"freundlich_k":"2.27","freundlich_1n":"0.866","form_of_contaminant":"4-Nonylphenol","water":"LW","gac_manufacturer":"PICATIF TE","gac_product_name":"PICA","gac_type":"O","gac_product_mesh_size":"12 x 30","c_o":"0.5E-3","ph":"6.4","temperature":"23","comments":"Isotherm experiments were conducted using coconut shell based virgin carbon material. ","tmsp_last_updt":"11-AUG-09"}
,{"detail_id":10221,"contaminant_process_id":10902,"reference_id":10497,"freundlich_k":"2.7","freundlich_1n":"0.881","form_of_contaminant":"4-Nonylphenol","water":"LW","gac_manufacturer":"PICATIF TE","gac_product_name":"PICA","gac_type":"O","gac_product_mesh_size":"12 x 30","c_o":"1.0E-3","ph":"6.4","temperature":"23","comments":"Isotherm experiments were conducted using coconut shell based virgin carbon material. ","tmsp_last_updt":"11-AUG-09"}
,{"detail_id":10222,"contaminant_process_id":10902,"reference_id":10497,"freundlich_k":"3.91","freundlich_1n":"0.765","form_of_contaminant":"4-Nonylphenol","water":"LW","gac_manufacturer":"Calgon Carbon","gac_product_name":"F400","gac_type":"B","gac_product_mesh_size":"12 x 40","c_o":"0.5E-3","ph":"6.4","temperature":"23","comments":"Isotherm experiments were conducted using virgin carbon material. ","tmsp_last_updt":"11-AUG-09"}
,{"detail_id":10283,"contaminant_process_id":11140,"reference_id":11170,"freundlich_k":"68.1#","freundlich_1n":"0.58","water":"MW","gac_manufacturer":"Calgon Carbon Corp., Pittsburgh, PA","gac_product_name":"F400","gac_type":"B","gac_effective_size":"0.165","c_o":"0.001 to 3","equilibrium_time":"14","ph":"7.0","temperature":"23","toc":"35.4","comments":"Table 1 presents the measured isotherm parameters. #The K value was reported in a different unit and was converted for inclusion in this database. Laboratory water matrix contained phosphate, sodium azide and sodium chloride. In this test, GAC was preloaded by being equilibrated for 30 days with a solution containing humic substances characterized by a molecular weight cut-off of 10 to 30K (molecular weight approximately 3,700 g\/mol as polystyrene sulfonate).","tmsp_last_updt":"10-MAR-10"}
,{"detail_id":10285,"contaminant_process_id":11140,"reference_id":11170,"freundlich_k":"67.0#","freundlich_1n":"0.56","water":"MW","gac_manufacturer":"Calgon Carbon Corp., Pittsburgh, PA","gac_product_name":"F400","gac_type":"B","gac_effective_size":"0.165","c_o":"0.001 to 3","equilibrium_time":"14","ph":"7.0","temperature":"23","toc":"18.9","comments":"Table 1 presents the measured isotherm parameters. #The K value was reported in a different unit and was converted for inclusion in this database. Laboratory water matrix contained phosphate, sodium azide and sodium chloride. In this test, GAC was preloaded by being equilibrated for 30 days with a solution containing humic substances characterized by a molecular weight cut-off of >100K (molecular weight approximately 22,000 g\/mol as polystyrene sulfonate).","tmsp_last_updt":"10-MAR-10"}
