Repository: seanthimons/curation

List of data sources and statuses of curation efforts:
- WHO drinking water standards

File: tdb/tdb/CP_DETAIL_GAC_ISOTHERM.json (part 2 of 7)
,"items":
,{"detail_id":10302,"contaminant_process_id":11140,"reference_id":11181,"freundlich_k":"43.4#","freundlich_1n":"0.3944","water":"LW","gac_manufacturer":"Westvaco, Covington, VA","gac_product_name":"WV-G","equilibrium_time":"3.0","ph":"6.0","temperature":"10 to 12","comments":"Table 1 shows the results of TCE isotherms for different GAC types and temperatures. #The K value was reported in a different unit and was converted for inclusion in this database. Lab water was buffered with 0.001 M phosphate.","tmsp_last_updt":"10-MAR-10"}
,{"detail_id":10303,"contaminant_process_id":11140,"reference_id":11181,"freundlich_k":"33.7#","freundlich_1n":"0.5005","water":"LW","gac_manufacturer":"Westvaco, Covington, VA","gac_product_name":"WV-W","equilibrium_time":"2","ph":"6.0","temperature":"20 to 22","comments":"Table 1 shows the results of TCE isotherms for different GAC types and temperatures. #The K value was reported in a different unit and was converted for inclusion in this database. Lab water was buffered with 0.001 M phosphate.","tmsp_last_updt":"10-MAR-10"}
,{"detail_id":10340,"contaminant_process_id":11361,"reference_id":11481,"freundlich_k":"147#","freundlich_1n":"0.062","water":"LW","gac_manufacturer":"Calgon Corp.","gac_product_name":"F-400","gac_product_mesh_size":"100x200","ph":"6.4","temperature":"24","comments":"# The Freundlich K was calculated from Table 1.","tmsp_last_updt":"01-SEP-09"}
,{"detail_id":10366,"contaminant_process_id":11424,"reference_id":10125,"freundlich_k":"63","freundlich_1n":"0.41","form_of_contaminant":"2'-6'-diethylacetanilide","water":"SW","gac_manufacturer":"Calgon Corp.","gac_product_name":"WPH","gac_type":"O","c_o":"0.05","temperature":"22","comments":"PAC was used here.","tmsp_last_updt":"02-SEP-09"}
,{"detail_id":10440,"contaminant_process_id":11463,"reference_id":11563,"freundlich_k":"5.71","freundlich_1n":"0.603","water":"LW","gac_manufacturer":"Nippon Kynol","gac_product_name":"ACF-10","c_o":"1","equilibrium_time":"14","comments":"The GAC used was acid-washed activated carbon fibers.","tmsp_last_updt":"11-SEP-09"}
,{"detail_id":10441,"contaminant_process_id":11463,"reference_id":11563,"freundlich_k":"11.25","freundlich_1n":"0.634","water":"LW","gac_manufacturer":"Nippon Kynol","gac_product_name":"ACF-15","c_o":"1","equilibrium_time":"14","comments":"The GAC used was acid-washed activated carbon fibers.","tmsp_last_updt":"11-SEP-09"}
,{"detail_id":10446,"contaminant_process_id":11463,"reference_id":11563,"freundlich_k":"7.5","freundlich_1n":"0.532","water":"LW","gac_manufacturer":"Nippon Kynol","gac_product_name":"ACF-10","c_o":"1","equilibrium_time":"14","comments":"The GAC used was acid-washed activated carbon fibers(ACF). The  ACF was then oxidized using hydrogen peroxide followed by heat treatment in a hydrogen atmosphere.","tmsp_last_updt":"11-SEP-09"}
,{"detail_id":10450,"contaminant_process_id":11463,"reference_id":11563,"freundlich_k":"8.56","freundlich_1n":"0.546","water":"LW","gac_manufacturer":"Nippon Kynol","gac_product_name":"ACF-15","c_o":"1","equilibrium_time":"14","comments":"The GAC used was acid-washed activated carbon fibers(ACF). The  ACF was then oxidized using hydrogen peroxide followed by heat treatment with ammonia.","tmsp_last_updt":"11-SEP-09"}
,{"detail_id":10451,"contaminant_process_id":11463,"reference_id":11563,"freundlich_k":"8.99","freundlich_1n":"0.631","water":"LW","gac_manufacturer":"Nippon Kynol","gac_product_name":"ACF-20","c_o":"1","equilibrium_time":"14","comments":"The GAC used was acid-washed activated carbon fibers(ACF). The  ACF was then oxidized using hydrogen peroxide followed by heat treatment with ammonia.","tmsp_last_updt":"11-SEP-09"}
,{"detail_id":10460,"contaminant_process_id":11140,"reference_id":11780,"freundlich_k":"36.3","freundlich_1n":"0.592","water":"LW","gac_manufacturer":"Calgon Corp., Pittsburgh, PA","gac_product_name":"Filtrasorb 400","gac_type":"B","gac_product_mesh_size":"325","c_o":"0.391","equilibrium_time":"14","ph":"7.1","temperature":"23","comments":"Table 3 presents the Freundlich model parameters for TCE. Distilled water buffered with 0.001 M phosphate buffer was utilized. No other contaminant was spiked.","tmsp_last_updt":"08-MAR-10"}
,{"detail_id":-1920906647,"contaminant_process_id":-382214178,"reference_id":1841069100,"freundlich_k":"2.0","freundlich_1n":"1.24","form_of_contaminant":"Microcystin-LR and Lharg","water":"LW","gac_manufacturer":"Culligan, Dayton, OH","gac_product_name":"HAO","gac_type":"O","gac_product_mesh_size":"12 x 40","c_o":"2.0","equilibrium_time":"7","ph":"8.5","temperature":"22","comments":"GAC starting material is described as coal. Table II presents the measured Freundlich isotherm parameters. ","tmsp_last_updt":"25-MAR-10"}
,{"detail_id":10560,"contaminant_process_id":12040,"reference_id":12080,"freundlich_k":"122","freundlich_1n":"0.373 +\/- 0.058","form_of_contaminant":"RDX","water":"LW","gac_manufacturer":"Northwestern ","gac_product_name":"LB-830","gac_isotherm_mesh_size":"200 x 320","ph":"8.1","comments":"Lab water = distilled, deionized water","tmsp_last_updt":"23-AUG-10"}
,{"detail_id":-1406237432,"contaminant_process_id":336781770,"reference_id":1499842665,"freundlich_k":"304","freundlich_1n":"0.50","water":"SW","gac_manufacturer":"Calgon","gac_product_name":"WPH (PAC)","gac_type":"B","c_o":"0.05","equilibrium_time":"5","ph":"7.1","temperature":"22","toc":"3","comments":"PAC was used for these experiments in concentrations of 0.5 mg\/L to 8mg\/L.","tmsp_last_updt":"06-JUL-09"}
,{"detail_id":-1307605920,"contaminant_process_id":-382214178,"reference_id":-1788460155,"freundlich_k":"2#","freundlich_1n":"1.239","form_of_contaminant":"Microcystin-LA","water":"O","gac_manufacturer":"PICA Carbons, Australia","gac_product_name":"Picazine","gac_type":"W","c_o":"0.07546","equilibrium_time":"120","comments":"#A conversion factor was applied to the Freundlich K presented in Table 3.6. Water was treated water (coagulation, dissolved air flotation, and filtration) prior to chlorination. Preloaded (previously used) Picazine was used in this experiment. The author increased the equilibrium time to account for this factor.","tmsp_last_updt":"12-APR-10"}
,{"detail_id":10640,"contaminant_process_id":12201,"reference_id":10125,"freundlich_k":"89","freundlich_1n":"0.43","form_of_contaminant":"2-ethyl-6-methylaniline","water":"SW","gac_manufacturer":"Calgon","gac_product_name":"WPH","c_o":"0.05","temperature":"22","tmsp_last_updt":"18-APR-11"}
,{"detail_id":-1016388477,"contaminant_process_id":-382214178,"reference_id":1841069100,"freundlich_k":"15.5","freundlich_1n":"0.99","form_of_contaminant":"Microcystin-LR and Lharg","water":"LW","gac_manufacturer":"Norit, Milwaukee, WI","gac_product_name":"Darco","gac_type":"W","gac_product_mesh_size":"12 x 30","c_o":"2.0","equilibrium_time":"7","ph":"8.5","temperature":"22","comments":"Table II presents the measured Freundlich isotherm parameters. ","tmsp_last_updt":"25-MAR-10"}
,{"detail_id":-532737446,"contaminant_process_id":-1250056062,"reference_id":-1048818802,"freundlich_k":"20.05","freundlich_1n":"0.43","water":"MW","gac_manufacturer":"Superior Adsorbents Inc.","gac_product_name":"SAI-500-60","gac_type":"B","gac_product_mesh_size":"200 x 400","c_o":"2","ph":"7.5","comments":"The water was deionized distilled water which was spiked with 2 mg\/L perchlorate.\r\nThe  Superior Adsorbents Inc. GAC was ammonia-tailored at 500 degree celcius for 60 minutes (SAI-500-60)\r\nAt the equilibrium perchlorate concentration of 70 ppb the adsorbed perchlorate loading for SAI-500-60 GAC  was 7.41+\/- 0.12 mg\/g.","tmsp_last_updt":"23-JUN-09"}
,{"detail_id":-19544995,"contaminant_process_id":-1250056062,"reference_id":-1048818802,"freundlich_k":"17.41","freundlich_1n":"0.40","water":"MW","gac_manufacturer":"Superior Adsorbents Inc.","gac_product_name":"Virgin SAI","gac_type":"B","gac_product_mesh_size":"200 x 400","c_o":"2","ph":"7.5","comments":"The water was deionized distilled water which was spiked with 2 mg\/L perchlorate.\r\nAt the equilibrium perchlorate concentration of 70 ppb the adsorbed perchlorate loading for virgin Superior Adsorbents Inc. GAC  was 7.25+\/- 0.11 mg\/g.","tmsp_last_updt":"23-JUN-09"}
,{"detail_id":10700,"contaminant_process_id":12980,"reference_id":14720,"freundlich_k":"0.2933#","freundlich_1n":"0.4058","water":"LW","gac_manufacturer":"Wako Co.","gac_type":"O","gac_isotherm_mesh_size":"300","c_o":"0.5","equilibrium_time":"0.21","temperature":"23","comments":"PAC isotherm study utilizing commercial charcoal-based activated carbon. # Freundlich K value presented is log(k).","tmsp_last_updt":"10-FEB-11"}
,{"detail_id":582223714,"contaminant_process_id":-382214178,"reference_id":-1788460155,"freundlich_k":"2202#","freundlich_1n":"0.205","form_of_contaminant":"Microcystin-LR","water":"O","gac_manufacturer":"PICA Carbons, Australia","gac_product_name":"Picazine","gac_type":"W","c_o":"0.08298","equilibrium_time":"3","comments":"#A conversion factor was applied to the Freundlich K presented in Table 3.6.  Water was treated water (coagulation, dissolved air flotation, and filtration) prior to chlorination. Virgin Picazine was used in this experiment.","tmsp_last_updt":"12-APR-10"}
,{"detail_id":797155213,"contaminant_process_id":-382214178,"reference_id":1841069100,"freundlich_k":"331.1","freundlich_1n":"0.44","form_of_contaminant":"Microcystin-RR, YR, and WR","water":"LW","gac_manufacturer":"Calgon, Pittsburgh, PA","gac_product_name":"PCB","gac_type":"O","gac_product_mesh_size":"12 x 30","c_o":"2.0","equilibrium_time":"7","ph":"8.5","temperature":"22","comments":"GAC starting material is described as coconut. Table II presents the measured Freundlich isotherm parameters. ","tmsp_last_updt":"25-MAR-10"}
,{"detail_id":1170005764,"contaminant_process_id":-1698838545,"reference_id":1499842665,"freundlich_k":"139","freundlich_1n":"0.44","form_of_contaminant":"Hydroxymetolachlor","water":"SW","gac_manufacturer":"Calgon","gac_product_name":"WPH (PAC)","gac_type":"B","c_o":"0.05","equilibrium_time":"5","ph":"7.1","temperature":"22","toc":"3","comments":"PAC was used for these experiments in concentrations of 0.5 mg\/L to 8mg\/L.","tmsp_last_updt":"06-JUL-09"}
,{"detail_id":1187469371,"contaminant_process_id":-382214178,"reference_id":-1788460155,"freundlich_k":"396#","freundlich_1n":"0.313","form_of_contaminant":"Microcystin-LR","water":"O","gac_manufacturer":"PICA Carbons, Australia","gac_product_name":"Picazine","gac_type":"W","c_o":"0.07546","equilibrium_time":"120","comments":"#A conversion factor was applied to the Freundlich K presented in Table 3.6. Water was treated water (coagulation, dissolved air flotation, and filtration) prior to chlorination. Preloaded (previously used) Picazine was used in this experiment. The author increased the equilibrium time to account for this factor.","tmsp_last_updt":"12-APR-10"}
,{"detail_id":1400098311,"contaminant_process_id":-382214178,"reference_id":1841069100,"freundlich_k":"501.2","freundlich_1n":"0.36","form_of_contaminant":"Microcystin-RR, YR and WR","water":"LW","gac_manufacturer":"Norit, Milwaukee, WI","gac_product_name":"Darco","gac_type":"W","gac_product_mesh_size":"12 x 30","c_o":"2.0","equilibrium_time":"7","ph":"8.5","temperature":"22","comments":"Table II presents the measured Freundlich isotherm parameters.","tmsp_last_updt":"25-MAR-10"}
,{"detail_id":1429569852,"contaminant_process_id":-382214178,"reference_id":1841069100,"freundlich_k":"512.9","freundlich_1n":"0.36","form_of_contaminant":"Microcystin-RR, YR, and WR","water":"LW","gac_manufacturer":"Calgon, Pittsburgh, PA","gac_product_name":"F-300","gac_type":"O","gac_product_mesh_size":"12 x 30","c_o":"2.0","equilibrium_time":"7","ph":"8.5","temperature":"22","comments":"GAC starting material is described as coal. Table II presents the measured Freundlich isotherm parameters.","tmsp_last_updt":"25-MAR-10"}
,{"detail_id":1439984246,"contaminant_process_id":-382214178,"reference_id":1841069100,"freundlich_k":"12.6","freundlich_1n":"1.1","form_of_contaminant":"Microcystin-LR and Lharg","water":"LW","gac_manufacturer":"Calgon, Pittsburgh, PA","gac_product_name":"PCB","gac_type":"O","gac_product_mesh_size":"12 x 30","c_o":"2.0","equilibrium_time":"7","ph":"8.5","temperature":"22","comments":"Gac starting material is described as coconut. Table II presents the measured Freundlich isotherm parameters.","tmsp_last_updt":"25-MAR-10"}
,{"detail_id":1622566936,"contaminant_process_id":-1250056062,"reference_id":-1048818802,"freundlich_k":"27.40","freundlich_1n":"0.49","water":"MW","gac_manufacturer":"Superior Adsorbents Inc.","gac_product_name":"SAI-700-60","gac_type":"B","gac_product_mesh_size":"200 x 400","c_o":"2","ph":"7.5","comments":"The water was deionized distilled water which was spiked with 2 mg\/L perchlorate.\r\nThe  Superior Adsorbents Inc. GAC was ammonia-tailored at 500 degree celcius for 60 minutes (SAI-700-60)\r\nAt the equilibrium perchlorate concentration of 70 ppb the adsorbed perchlorate loading for SAI-700-60 GAC  was 8.94+\/- 0.09 mg\/g.","tmsp_last_updt":"04-JUN-08"}
,{"detail_id":1779635667,"contaminant_process_id":-1250056062,"reference_id":-1048818802,"freundlich_k":"27.20","freundlich_1n":"0.45","water":"MW","gac_manufacturer":"Superior Adsorbents Inc.","gac_product_name":"SAI-600-60","gac_type":"B","gac_product_mesh_size":"200 x 400","c_o":"2","ph":"7.5","comments":"The water was deionized distilled water which was spiked with 2 mg\/L perchlorate.\r\nThe  Superior Adsorbents Inc. GAC was ammonia-tailored at 500 degree celcius for 60 minutes (SAI-600-60)\r\nAt the equilibrium perchlorate concentration of 70 ppb the adsorbed perchlorate loading for SAI-600-60 GAC  was 7.94+\/- 0.12 mg\/g.","tmsp_last_updt":"23-JUN-09"}
,{"detail_id":10522,"contaminant_process_id":11720,"reference_id":10305,"freundlich_k":"275.7#","freundlich_1n":"0.354","form_of_contaminant":"Simazine","water":"GW","gac_manufacturer":"Calgon Corp","gac_product_name":"Filtrasorb 400","gac_type":"B","gac_product_mesh_size":"12x40","gac_isotherm_mesh_size":"100x200","c_o":"0.060 to 0.0001##*","equilibrium_time":"21","temperature":"24","toc":"2.6","comments":"#converted from (ug\/g)(L\/ug), sand-filtered Great Miami Aquifer water, ##Ce range converted from mg\/L","tmsp_last_updt":"13-APR-11"}
,{"detail_id":10760,"contaminant_process_id":11720,"reference_id":-1374970735,"freundlich_k":"151","freundlich_1n":"0.23","form_of_contaminant":"simazine","water":"LW","gac_manufacturer":"Calgon","gac_product_name":"Filtrasorb 400","gac_type":"B","gac_product_mesh_size":"12 x 40","gac_isotherm_mesh_size":"100 x 200","equilibrium_time":"21","temperature":"room","toc":"< 0.1","turbidity":"< 1","tmsp_last_updt":"13-APR-11"}
,{"detail_id":10763,"contaminant_process_id":11720,"reference_id":10224,"freundlich_k":"4.624#","freundlich_1n":"0.319","form_of_contaminant":"simazine","water":"SW","gac_manufacturer":"Calgon","gac_product_name":"WPH PAC","equilibrium_time":"7","ph":"7","temperature":"room","comments":"#K reported in mg\/g and L\/ug, non-linear, Missouri River water","tmsp_last_updt":"13-APR-11"}
,{"detail_id":1851989256,"contaminant_process_id":-382214178,"reference_id":1841069100,"freundlich_k":"83.2","freundlich_1n":"0.53","form_of_contaminant":"Microcystin-LR and Lharg","water":"LW","gac_manufacturer":"Calgon, Pittsburgh, PA","gac_product_name":"F-300","gac_type":"O","gac_product_mesh_size":"12 x 30","c_o":"2.0","equilibrium_time":"7","ph":"8.5","temperature":"22","comments":"GAC starting material is described as coal. Table II presents the measured Freundlich isotherm parameters.","tmsp_last_updt":"25-MAR-10"}
,{"detail_id":1872092217,"contaminant_process_id":-1250056062,"reference_id":-1048818802,"freundlich_k":"24.42","freundlich_1n":"0.42","water":"MW","gac_manufacturer":"Superior Adsorbents Inc.","gac_product_name":"SAI-800-60","gac_type":"B","gac_product_mesh_size":"200 x 400","c_o":"2","ph":"7.5","comments":"The water was deionized distilled water which was spiked with 2 mg\/L perchlorate.\r\nThe  Superior Adsorbents Inc. GAC was ammonia-tailored at 500 degree celcius for 60 minutes (SAI-800-60)\r\nAt the equilibrium perchlorate concentration of 70 ppb the adsorbed perchlorate loading for SAI-800-60 GAC  was 8.96+\/- 0.16 mg\/g.","tmsp_last_updt":"04-JUN-08"}
,{"detail_id":1973978337,"contaminant_process_id":-382214178,"reference_id":-1788460155,"freundlich_k":"16#","freundlich_1n":"1.144","form_of_contaminant":"Microcystin-LA","water":"O","gac_manufacturer":"PICA Carbons, Australia","gac_product_name":"Picazine","gac_type":"W","c_o":"0.08701","equilibrium_time":"3","comments":"#A conversion factor was applied to the Freundlich K presented in Table 3.6.  Water was treated water (coagulation, dissolved air flotation, and filtration) prior to chlorination. Virgin Picazine was used in this experiment.","tmsp_last_updt":"12-APR-10"}
,{"detail_id":2109454794,"contaminant_process_id":-382214178,"reference_id":1841069100,"freundlich_k":"126","freundlich_1n":"0.57","form_of_contaminant":"Microcystin-RR, YR, and WR","water":"LW","gac_manufacturer":"Culligan, Dayton, OH","gac_product_name":"HAO","gac_type":"O","gac_product_mesh_size":"12 x 40","c_o":"2.0","equilibrium_time":"7","ph":"8.5","temperature":"22","comments":"GAC starting material is described as coal. Table II presents the measured Freundlich isotherm parameters.","tmsp_last_updt":"25-MAR-10"}
,{"detail_id":-1791532820,"contaminant_process_id":-1698838545,"reference_id":1499842665,"freundlich_k":"156","freundlich_1n":"0.50","form_of_contaminant":"Deschlorometolachlor","water":"SW","gac_manufacturer":"Calgon","gac_product_name":"WPH (PAC)","gac_type":"B","c_o":"0.05","equilibrium_time":"5","ph":"7.1","temperature":"22","toc":"3","comments":"PAC was used for these experiments in concentrations of 0.5 mg\/L to 8mg\/L.","tmsp_last_updt":"06-JUL-09"}
,{"detail_id":-1697640067,"contaminant_process_id":-1698838545,"reference_id":1499842665,"freundlich_k":"341","freundlich_1n":"0.52","form_of_contaminant":"Metolachlor morpholinone","water":"SW","gac_manufacturer":"Calgon","gac_product_name":"WPH (PAC)","gac_type":"B","c_o":"0.05","equilibrium_time":"5","ph":"7.1","temperature":"22","toc":"3","comments":"PAC was used for these experiments in concentrations of 0.5 mg\/L to 8mg\/L.","tmsp_last_updt":"06-JUL-09"}
,{"detail_id":-729194246,"contaminant_process_id":-1698838545,"reference_id":1499842665,"freundlich_k":"121","freundlich_1n":"0.44","form_of_contaminant":"Metolachlor propanol","water":"SW","gac_manufacturer":"Calgon","gac_product_name":"WPH (PAC)","gac_type":"B","c_o":"0.05","equilibrium_time":"5","ph":"7.1","temperature":"22","toc":"3","comments":"PAC was used for these experiments in concentrations of 0.5 mg\/L to 8mg\/L.","tmsp_last_updt":"06-JUL-09"}
,{"detail_id":-1513707533,"contaminant_process_id":-1698838545,"reference_id":1499842665,"freundlich_k":"106","freundlich_1n":"0.42","form_of_contaminant":"Deschloroacetylmetolachlor","water":"SW","gac_manufacturer":"Calgon","gac_product_name":"WPH (PAC)","gac_type":"B","c_o":"0.05","equilibrium_time":"5","ph":"7.1","temperature":"22","toc":"3","comments":"PAC was used for these experiments in concentrations of 0.5 mg\/L to 8mg\/L.","tmsp_last_updt":"06-JUL-09"}
,{"detail_id":479188920,"contaminant_process_id":-1698838545,"reference_id":1499842665,"freundlich_k":"53","freundlich_1n":"0.38","form_of_contaminant":"Deschloroacetylmetolachlor propanol","water":"SW","gac_manufacturer":"Calgon","gac_product_name":"WPH (PAC)","gac_type":"B","c_o":"0.05","equilibrium_time":"5","ph":"7.1","temperature":"22","toc":"3","comments":"PAC was used for these experiments in concentrations of 0.5 mg\/L to 8mg\/L.","tmsp_last_updt":"06-JUL-09"}
,{"detail_id":1193175883,"contaminant_process_id":336781770,"reference_id":-14208849,"freundlich_1n":"0.125","water":"LW","gac_manufacturer":"Calgon Corp.","gac_product_name":"Filtrasorb 400","gac_type":"B","temperature":"24","toc":"<0.1","comments":"The Freundlich K was given as 98,200 (ug\/g) (L\/ug)^(1\/n) in Table 1.","tmsp_last_updt":"13-JUL-09"}
,{"detail_id":10000,"contaminant_process_id":10248,"reference_id":10305,"freundlich_k":"132.9#","freundlich_1n":"0.402","water":"LW","gac_manufacturer":"Calgon Corp.","gac_product_name":"Filtrasorb 400","gac_type":"B","temperature":"24","toc":"<0.1","comments":"# This data was calculated based on a given Freundlich K value of 8,270(ug\/g) (L\/ug)^(1\/n).","tmsp_last_updt":"01-JUN-09"}
,{"detail_id":10001,"contaminant_process_id":10248,"reference_id":10305,"freundlich_k":"72.6#","freundlich_1n":"0.414","water":"SW","gac_manufacturer":"Calgon Corp.","gac_product_name":"Filtrasorb 400","gac_type":"B","temperature":"24","toc":"2","comments":"# This data was calculated based on a given Freundlich K value of 4,160(ug\/g) (L\/ug)^(1\/n).\r\n","tmsp_last_updt":"01-JUN-09"}
,{"detail_id":10020,"contaminant_process_id":10361,"reference_id":10291,"freundlich_k":"1.19","freundlich_1n":"0.33","form_of_contaminant":"Chromium (VI)","water":"LW","gac_type":"O","gac_effective_size":"0.125-0.25","c_o":"5 to 20","equilibrium_time":"0.125","ph":"3","comments":"Experiments were conducted using activated carbon prepared from coconut tree sawdust.","tmsp_last_updt":"10-JUL-09"}
,{"detail_id":10120,"contaminant_process_id":10361,"reference_id":10273,"freundlich_k":"7.268","freundlich_1n":"0.458","form_of_contaminant":"Chromium (III)","water":"LW","gac_product_name":"WG-12","gac_type":"O","c_o":"1.2 to 2","ph":"6","comments":"Experiments were conducted using WG-12 carbon made from hard coal.  ","tmsp_last_updt":"13-JUL-09"}
,{"detail_id":10046,"contaminant_process_id":10361,"reference_id":10259,"freundlich_k":"0.69","freundlich_1n":"0.7","form_of_contaminant":"Chromium(VI)","water":"LW","gac_type":"O","gac_isotherm_mesh_size":"100","c_o":"10","ph":"3","temperature":"30","comments":"Experiments were performed using adsorbent prepared from groundnut husk (GNH). At 10 mg\/L chromium (VI) concentration, the maxium removal for silver impregnated GNH was 96.6% compare to 89.7% for the GNH.  ","tmsp_last_updt":"16-JUN-09"}
,{"detail_id":10135,"contaminant_process_id":10361,"reference_id":10273,"freundlich_k":"14.263","freundlich_1n":"0.866","form_of_contaminant":"Chromium (VI)","water":"LW","gac_product_name":"WG-12","gac_type":"O","c_o":"0.6 to 1","ph":"7","comments":"Experiments were conducted using WG-12 carbon made from hard coal.  ","tmsp_last_updt":"13-JUL-09"}
,{"detail_id":10101,"contaminant_process_id":10361,"reference_id":10288,"freundlich_k":"10.1","freundlich_1n":"0.106","form_of_contaminant":"Chromium (VI)","water":"LW","gac_type":"O","c_o":"20","equilibrium_time":"0.25","ph":"3","temperature":"30","comments":"Experiments were conducted using carbon made from equisetifolia leaves soaked in 1:1 H2SO4 solution and heat treated in presence of CaCO3.","tmsp_last_updt":"10-JUL-09"}
,{"detail_id":10127,"contaminant_process_id":10361,"reference_id":10273,"freundlich_k":"3.579","freundlich_1n":"0.642","form_of_contaminant":"Chromium (III)","water":"LW","gac_product_name":"F400-3","gac_type":"O","c_o":"1.2 to 2","ph":"6","comments":"Experiments were conducted using F-300 carbon made from hard coal modified by CO2 at the temperature 400 degree C within 3 hour.  ","tmsp_last_updt":"13-JUL-09"}
,{"detail_id":10132,"contaminant_process_id":10361,"reference_id":10273,"freundlich_k":"6.755","freundlich_1n":"0.668","form_of_contaminant":"Chromium (III)","water":"LW","gac_product_name":"ROW 400-3","gac_type":"O","c_o":"1.2 to 2","ph":"6","comments":"Experiments were conducted using ROW 08 carbon modified with CO2 at 400 degree C within 3 hour.","tmsp_last_updt":"13-JUL-09"}
,{"detail_id":10137,"contaminant_process_id":10361,"reference_id":10273,"freundlich_k":"9.072","freundlich_1n":"0.921","form_of_contaminant":"Chromium (VI)","water":"LW","gac_product_name":"WG400-3","gac_type":"O","c_o":"0.6 to 1","ph":"7","comments":"Experiments were conducted using WG-12 carbon modified wit CO2 at 400 degree C within 3 hours.  ","tmsp_last_updt":"13-JUL-09"}
,{"detail_id":10142,"contaminant_process_id":10361,"reference_id":10273,"freundlich_k":"43.833","freundlich_1n":"0.653","form_of_contaminant":"Chromium (VI)","water":"LW","gac_product_name":"F400-3","gac_type":"O","c_o":"0.6 to 1","ph":"7","comments":"Experiments were conducted using F-300 carbon modified with CO2 at 400 degree C within 3 hours.   ","tmsp_last_updt":"13-JUL-09"}
,{"detail_id":10147,"contaminant_process_id":10361,"reference_id":10273,"freundlich_k":"15.371","freundlich_1n":"0.522","form_of_contaminant":"Chromium (VI)","water":"LW","gac_product_name":"ROW400-3","gac_type":"O","c_o":"0.6 to 1","ph":"7","comments":"Experiments were conducted using ROW 08 carbon modified with CO2 at 400 degree C within 3 hours.  ","tmsp_last_updt":"13-JUL-09"}
,{"detail_id":10149,"contaminant_process_id":10361,"reference_id":10273,"freundlich_k":"15.570","freundlich_1n":"0.689","form_of_contaminant":"Chromium (VI)","water":"LW","gac_product_name":"ROW800-3","gac_type":"O","c_o":"0.6 to 1","ph":"7","comments":"Experiments were conducted using ROW 08 carbon modified with CO2 at 800 degree C within 3 hours.  ","tmsp_last_updt":"13-JUL-09"}
,{"detail_id":10150,"contaminant_process_id":10361,"reference_id":10259,"freundlich_k":"0.7","freundlich_1n":"0.69","form_of_contaminant":"Chromium (VI)","water":"LW","gac_product_name":"SIGNH","gac_type":"O","gac_isotherm_mesh_size":"100","c_o":"10","equilibrium_time":"0.21","ph":"3","comments":"Experiments were conducted using silver impregnated groundnut husk carbon.","tmsp_last_updt":"13-JUL-09"}
,{"detail_id":10158,"contaminant_process_id":10361,"reference_id":10265,"freundlich_k":"80.9","freundlich_1n":"0.405","form_of_contaminant":"Chromium (VI)","water":"LW","gac_manufacturer":"Calgon Carbon","gac_product_name":"F-400","gac_type":"B","gac_product_mesh_size":"12 x 40","gac_isotherm_mesh_size":"12 x 40","c_o":"2.08","equilibrium_time":"3","ph":"4","comments":"Freundlich parameter were calculated for anoxic condition.","tmsp_last_updt":"13-JUL-09"}
,{"detail_id":10159,"contaminant_process_id":10361,"reference_id":10265,"freundlich_k":"1.25","freundlich_1n":"0.646","form_of_contaminant":"Chromium (VI)","water":"LW","gac_manufacturer":"Calgon Carbon","gac_product_name":"F-400","gac_type":"B","gac_product_mesh_size":"12 x 40","gac_isotherm_mesh_size":"12 x 40","c_o":"2.08","equilibrium_time":"3","ph":"7.5","comments":"Freundlich parameter were calculated for anoxic condition.","tmsp_last_updt":"13-JUL-09"}
,{"detail_id":10160,"contaminant_process_id":10902,"reference_id":10489,"freundlich_k":"2.49","freundlich_1n":"0.87","form_of_contaminant":"4-Nonylphenol","water":"LW","gac_manufacturer":"PICA","gac_product_name":"CTIF","gac_type":"O","gac_product_mesh_size":"30 x 40","gac_effective_size":"0.4 to 0.6","c_o":"0.001","equilibrium_time":"12","temperature":"23","comments":"Experiments were conducted using coconut shell based carbon.  Freundlich isotherm parameters were calculated in ultrapure water.  In isotherm experiments the concentration of 4-Nonylphenol was kept constant and GAC dose was varied between 1 to 10 mg\/L.","tmsp_last_updt":"04-AUG-09"}
,{"detail_id":10183,"contaminant_process_id":10902,"reference_id":10486,"freundlich_k":"254","freundlich_1n":"0.145","form_of_contaminant":"4-Nonylphenol","water":"MW","gac_manufacturer":"Calgon Carbon","gac_product_name":"CB-0 (F400)#","gac_type":"B","gac_isotherm_mesh_size":"200","c_o":"0.5","equilibrium_time":"5","ph":"7.0 to 7.2","temperature":"25","turbidity":"0.04 to 0.08","comments":"Experiments were conducted using treated water from nearby water treatment plant spiked with standard 4-Nonylphenol. # The CB carbon used in this experiment is also know as Filtrasorb F400.  The carbon material used in this experiment was virgin and never used before.  ","tmsp_last_updt":"05-AUG-09"}
,{"detail_id":10184,"contaminant_process_id":10902,"reference_id":10486,"freundlich_k":"229","freundlich_1n":"0.179","form_of_contaminant":"4-Nonylphenol","water":"MW","gac_manufacturer":"Calgon Carbon","gac_product_name":"CB-2.2 (F400)#","gac_type":"B","gac_isotherm_mesh_size":"200","c_o":"0.5","equilibrium_time":"5","ph":"7.0 to 7.2","temperature":"25","turbidity":"0.04 to 0.08","comments":"Experiments were conducted using treated water from nearby water treatment plant spiked with standard 4-Nonylphenol. # The CB carbon used in this experiment is also know as Filtrasorb F400.  The carbon material used in this experiment was in operation for 2.2 years.  ","tmsp_last_updt":"05-AUG-09"}
,{"detail_id":10156,"contaminant_process_id":10361,"reference_id":10265,"freundlich_k":"24.5","freundlich_1n":"0.444","form_of_contaminant":"Chromium (VI)","water":"LW","gac_manufacturer":"Calgon Carbon","gac_product_name":"F-400","gac_type":"B","gac_product_mesh_size":"12 x 40","gac_isotherm_mesh_size":"12 x 40","c_o":"2.08","equilibrium_time":"3","ph":"4","comments":"Freundlich parameter were calculated for oxic condition.","tmsp_last_updt":"13-JUL-09"}
,{"detail_id":10185,"contaminant_process_id":10902,"reference_id":10486,"freundlich_k":"83","freundlich_1n":"1.220","form_of_contaminant":"4-Nonylphenol","water":"MW","gac_manufacturer":"Calgon Carbon","gac_product_name":"CB-5.9 (F400)#","gac_type":"B","gac_isotherm_mesh_size":"200","c_o":"0.5","equilibrium_time":"5","ph":"7.0 to 7.2","temperature":"25","turbidity":"0.04 to 0.08","comments":"Experiments were conducted using treated water from nearby water treatment plant spiked with standard 4-Nonylphenol. # The CB carbon used in this experiment is also know as Filtrasorb F400.  The carbon material used in this experiment was in operation for 5.9 years.  ","tmsp_last_updt":"05-AUG-09"}
,{"detail_id":10161,"contaminant_process_id":10902,"reference_id":10489,"freundlich_k":"4.44","freundlich_1n":"0.78","form_of_contaminant":"4-Nonylphenol","water":"LW","gac_manufacturer":"Calgon","gac_product_name":"F400","gac_type":"B","gac_product_mesh_size":"30 x 40","gac_effective_size":"0.4 to 0.6","c_o":"0.001","equilibrium_time":"12","temperature":"23","comments":"Freundlich isotherm parameters were calculated in ultrapure water.  In isotherm experiments the concentration of 4-Nonylphenol was kept constant and GAC dose was varied between 1 to 10 mg\/L.","tmsp_last_updt":"04-AUG-09"}
,{"detail_id":10180,"contaminant_process_id":10902,"reference_id":10488,"freundlich_k":"752.1","freundlich_1n":"0.516","form_of_contaminant":"4-Nonylphenol","water":"LW","gac_manufacturer":"Chemviron Carbon","gac_product_name":"Filtrasorb 300","gac_effective_size":"0.6 to 2.36","c_o":"5","equilibrium_time":"0.21","temperature":"28","comments":"Freundlich isotherm parameters were calculated for 4-Nonylphenol uptake in presence of dissolved humic acids (DHA).","tmsp_last_updt":"05-AUG-09"}
,{"detail_id":10100,"contaminant_process_id":10361,"reference_id":10288,"freundlich_k":"19.1","freundlich_1n":"0.24","form_of_contaminant":"Chromium (VI)","water":"LW","gac_type":"O","c_o":"20","equilibrium_time":"0.25","ph":"3","temperature":"30","comments":"Experiments were conducted using carbon made from equisetifolia leaves soaked in 25% ZnCl2 solution and heat treated with CaCO3 followed by rinsed with 10% HCl.","tmsp_last_updt":"10-JUL-09"}
,{"detail_id":10201,"contaminant_process_id":10963,"reference_id":10950,"freundlich_k":"0.02","form_of_contaminant":"U-total","water":"O","gac_manufacturer":"Clean Environmental Concepts, Inc.","gac_product_name":"NGA.V","gac_isotherm_mesh_size":"28","c_o":"0.0004","temperature":"7","tmsp_last_updt":"06-AUG-09"}
,{"detail_id":10202,"contaminant_process_id":10963,"reference_id":10950,"freundlich_k":"0.059 to 0.15","form_of_contaminant":"U-total","water":"O","gac_manufacturer":"Clean Environmental Concepts, Inc.","gac_product_name":"NGA.V","gac_isotherm_mesh_size":"28","c_o":"0.0004","temperature":"7","comments":"GAC was modified with 1 percent phosphoric acid. ","tmsp_last_updt":"25-DEC-09"}
,{"detail_id":10203,"contaminant_process_id":10963,"reference_id":10950,"freundlich_k":"0.066 to 0.161","form_of_contaminant":"U-total","water":"O","gac_manufacturer":"Clean Environmental Concepts, Inc.","gac_product_name":"NGA.V","gac_isotherm_mesh_size":"28","c_o":"0.0004","temperature":"7","comments":"GAC was modified with calcium nitrate. ","tmsp_last_updt":"25-DEC-09"}
,{"detail_id":10223,"contaminant_process_id":10902,"reference_id":10497,"freundlich_k":"4.93","freundlich_1n":"0.803","form_of_contaminant":"4-Nonylphenol","water":"LW","gac_manufacturer":"Calgon Carbon","gac_product_name":"F400","gac_type":"B","gac_product_mesh_size":"12 x 40","c_o":"1.0E-3","ph":"6.4","temperature":"23","comments":"Isotherm experiments were conducted using virgin carbon material. ","tmsp_last_updt":"11-AUG-09"}
,{"detail_id":10240,"contaminant_process_id":10902,"reference_id":10497,"freundlich_k":"1.21","freundlich_1n":"1","form_of_contaminant":"4-Nonylphenol","water":"LW","gac_manufacturer":"Calgon Carbon","gac_product_name":"F400*","gac_type":"B","gac_product_mesh_size":"30 x 40","c_o":"1.0E-3","ph":"6.4","temperature":"23","comments":"* Isotherm experiments were conducted using 5 week preloaded carbon material. ","tmsp_last_updt":"11-AUG-09"}
,{"detail_id":10241,"contaminant_process_id":10902,"reference_id":10497,"freundlich_k":"0.8","freundlich_1n":"1","form_of_contaminant":"4-Nonylphenol","water":"LW","gac_manufacturer":"Calgon Carbon","gac_product_name":"F400*","gac_type":"B","gac_product_mesh_size":"30 x 40","c_o":"1.0E-3","ph":"6.4","temperature":"23","comments":"* Isotherm experiments were conducted using 16 week preloaded carbon material. ","tmsp_last_updt":"11-AUG-09"}
,{"detail_id":10242,"contaminant_process_id":10902,"reference_id":10497,"freundlich_k":"1.28","freundlich_1n":"0.96","form_of_contaminant":"4-Nonylphenol","water":"LW","gac_manufacturer":"PICATIF TE","gac_product_name":"PICA*","gac_type":"O","gac_product_mesh_size":"30 x 40","c_o":"1.0E-3","ph":"6.4","temperature":"23","comments":"* Isotherm experiments were conducted using 5 week preloaded coconut shell based carbon material. ","tmsp_last_updt":"11-AUG-09"}
,{"detail_id":10482,"contaminant_process_id":11681,"reference_id":10305,"freundlich_k":"152#","freundlich_1n":"0.355","water":"SW","gac_manufacturer":"Calgon Corp","gac_product_name":"Filtsorb 400","gac_product_mesh_size":"100X200","equilibrium_time":"21","temperature":"24","toc":"2","comments":"# The Freundlich K was calculated from Table 1","tmsp_last_updt":"26-FEB-10"}
,{"detail_id":10483,"contaminant_process_id":11681,"reference_id":10305,"freundlich_k":"143#","freundlich_1n":"0.423","water":"SW","gac_manufacturer":"Calgon Corp","gac_product_name":"Filtsorb 400","gac_product_mesh_size":"100X200","equilibrium_time":"21","temperature":"24","toc":"2","comments":"# The Freundlich K was calculated from Table 1","tmsp_last_updt":"26-FEB-10"}
,{"detail_id":10581,"contaminant_process_id":12201,"reference_id":10125,"freundlich_k":"123","freundlich_1n":"0.46","form_of_contaminant":"deschloroacetochlor","water":"SW","gac_manufacturer":"Calgon","gac_product_name":"WPH","c_o":"0.05","temperature":"22","tmsp_last_updt":"18-APR-11"}
,{"detail_id":10600,"contaminant_process_id":12201,"reference_id":10125,"freundlich_k":"85","freundlich_1n":"0.43","form_of_contaminant":"2-chloro-2'-ethyl-6'-methylacetanilide","water":"SW","gac_manufacturer":"Calgon","gac_product_name":"WPH","c_o":"0.05","temperature":"22","tmsp_last_updt":"18-APR-11"}
,{"detail_id":10660,"contaminant_process_id":12305,"reference_id":12160,"freundlich_1n":"1.67#","form_of_contaminant":"PFOA","water":"GW","gac_manufacturer":"Silcarbon","gac_type":"A","gac_effective_size":"0.045","c_o":"0.0014","equilibrium_time":"28","ph":"6.7","temperature":"20","comments":"The PAC Freundlich isotherm is shown in Table 2. log K = 3.8 (ng\/g)(ng\/L)^-n. The groundwater DOC concentration was 3 to 5 mg\/L. ","tmsp_last_updt":"12-MAY-16"}
,{"detail_id":10764,"contaminant_process_id":11720,"reference_id":10224,"freundlich_k":"1.385#","freundlich_1n":"0.621","form_of_contaminant":"deethylsimazine","water":"SW","gac_manufacturer":"Calgon","gac_product_name":"WPH PAC","equilibrium_time":"7","ph":"7","temperature":"room","comments":"#K reported in mg\/g and L\/ug, non-linear, Missouri River water, spiked deisopropylatrazine = deethylsimazine","tmsp_last_updt":"13-APR-11"}
,{"detail_id":10765,"contaminant_process_id":11720,"reference_id":10224,"freundlich_k":"4.663#","freundlich_1n":"0.271","form_of_contaminant":"simazine","water":"LW","gac_manufacturer":"Calgon","gac_product_name":"WPH PAC","equilibrium_time":"7","ph":"7","temperature":"room","comments":"#K reported in mg\/g and L\/ug, non-linear","tmsp_last_updt":"13-APR-11"}
,{"detail_id":10784,"contaminant_process_id":12040,"reference_id":15120,"freundlich_k":"22.22","freundlich_1n":"0.630","form_of_contaminant":"RDX","water":"GW","gac_manufacturer":"Atochem Inc","gac_product_name":"GAC 830","tmsp_last_updt":"29-APR-11"}
,{"detail_id":10462,"contaminant_process_id":11140,"reference_id":11780,"freundlich_k":"30.9","freundlich_1n":"0.660","water":"GW","gac_manufacturer":"Calgon Corp., Pittsburgh, PA","gac_product_name":"Filtrasorb 400","gac_type":"B","gac_product_mesh_size":"325","c_o":"0.0421","equilibrium_time":"14","ph":"7.1","temperature":"23","toc":"7.35","comments":"Table 3 presents the Freundlich model parameters for TCE. Groundwater filtered through a 0.45-um membrane filter was utilized. The reported TOC value is actually dissolved organic carbon (DOC).","tmsp_last_updt":"08-MAR-10"}
,{"detail_id":10520,"contaminant_process_id":11720,"reference_id":10305,"freundlich_k":"150.2#","freundlich_1n":"0.227","form_of_contaminant":"Simazine","water":"LW","gac_manufacturer":"Calgon Corp","gac_product_name":"Filtrasorb 400","gac_type":"B","gac_product_mesh_size":"12x40","gac_isotherm_mesh_size":"100x200","c_o":"0.0165 to 0.000028##","equilibrium_time":"21","temperature":"24","toc":"< 0.1 ","comments":"#converted from (ug\/g)(L\/ug), ##Ce range converted from ug\/L","tmsp_last_updt":"13-APR-11"}
,{"detail_id":10863,"contaminant_process_id":13720,"reference_id":16240,"freundlich_k":"95.9#","freundlich_1n":"0.6","water":"LW","gac_manufacturer":"Dow","gac_product_name":"MarathonA","gac_type":"O","gac_effective_size":"0.57","c_o":"0.0001","equilibrium_time":"4.17","ph":"6.4","temperature":"25","comments":"# Study performed with ion-exchange polymer. ","tmsp_last_updt":"05-JUL-12"}
,{"detail_id":10864,"contaminant_process_id":13720,"reference_id":16240,"freundlich_k":"28.4","freundlich_1n":"0.45","water":"LW","gac_manufacturer":"Calgon","gac_product_name":"Filtrasorb 400","gac_effective_size":"0.25 to 0.5","c_o":"0.0001","equilibrium_time":"4.17","ph":"6.4","temperature":"25","tmsp_last_updt":"05-JUL-12"}
,{"detail_id":10963,"contaminant_process_id":13720,"reference_id":16962,"freundlich_k":"432#","freundlich_1n":"1.10","water":"LW","gac_manufacturer":"Dow","gac_product_name":"Marathon A","gac_type":"O","c_o":"0.01 to 1.00","equilibrium_time":"4","comments":"# Results for anion exchange resin","tmsp_last_updt":"16-MAY-16"}
,{"detail_id":10966,"contaminant_process_id":13720,"reference_id":16966,"freundlich_k":"1.71#","freundlich_1n":"0.18","water":"LW","gac_manufacturer":"Pengcheng Activated Carbon Co.","gac_type":"B","gac_effective_size":"0.9-1.0","c_o":"20 to 250","equilibrium_time":"7","ph":"5","temperature":"25","comments":"# K converted from units of mmol^(1-\u00021\/n) L^(1\/n) g^(-\u00021)","tmsp_last_updt":"17-MAY-16"}
