Repository: seanthimons/curation

List of data sources and statuses of curation efforts:
- WHO drinking water standards

File: tdb/tdb/CP_DETAIL_GAC_ISOTHERM.json (part 3 of 7)
,"items":
,{"detail_id":10967,"contaminant_process_id":13720,"reference_id":16966,"freundlich_k":"5.05#","freundlich_1n":"0.18","water":"LW","gac_manufacturer":"Pengcheng Activated Carbon Co.","gac_type":"O","gac_effective_size":"<0.1","c_o":"20 to 250","equilibrium_time":"7","ph":"5","temperature":"25","comments":"# Results for PAC. K converted from units of mmol^(1-\u00021\/n) L^(1\/n) g^(-\u00021)","tmsp_last_updt":"17-MAY-16"}
,{"detail_id":10976,"contaminant_process_id":14312,"reference_id":16969,"freundlich_k":"177.87#","freundlich_1n":"0.51","water":"LW","gac_manufacturer":"Atochem Inc.","gac_product_mesh_size":"12x40","gac_isotherm_mesh_size":"<270","equilibrium_time":"7","ph":"7.2","temperature":"23","toc":"0.3","comments":"# K converted from (uM\/g)(L\/uM)^(1\/n). Water tested was distilled deionized water buffered with potassium phosphate. ","tmsp_last_updt":"20-MAY-16"}
,{"detail_id":10960,"contaminant_process_id":13720,"reference_id":16962,"freundlich_k":"163","freundlich_1n":"1.22","water":"LW","gac_manufacturer":"Dow","gac_product_name":"Filtrasorb 400","gac_type":"B","c_o":"0.01 to 1.00","equilibrium_time":"4","tmsp_last_updt":"16-MAY-16"}
,{"detail_id":10961,"contaminant_process_id":13720,"reference_id":16962,"freundlich_k":"455#","freundlich_1n":"1.18","water":"LW","gac_manufacturer":"Purolite","gac_product_name":"PFA300","gac_type":"O","c_o":"0.01 to 1.00","equilibrium_time":"4","comments":"# Results for anion exchange resin","tmsp_last_updt":"16-MAY-16"}
,{"detail_id":10962,"contaminant_process_id":13720,"reference_id":16962,"freundlich_k":"426#","freundlich_1n":"1.00","water":"LW","gac_manufacturer":"Sigma Aldrich","gac_product_name":"Amb IRA400","gac_type":"O","c_o":"0.01 to 1.00","equilibrium_time":"4","comments":"# Results for anion exchange resin","tmsp_last_updt":"16-MAY-16"}
,{"detail_id":10964,"contaminant_process_id":13720,"reference_id":16962,"freundlich_k":"159#","freundlich_1n":"1.02","water":"LW","gac_manufacturer":"Purolite","gac_product_name":"PFA400","gac_type":"O","c_o":"0.01 to 1.00","equilibrium_time":"4","comments":"# Results for anion exchange resin","tmsp_last_updt":"16-MAY-16"}
,{"detail_id":10965,"contaminant_process_id":13720,"reference_id":16962,"freundlich_k":"97#","freundlich_1n":"1.16","water":"LW","gac_manufacturer":"Purolite","gac_product_name":"PFA444","gac_type":"O","c_o":"0.01 to 1.00","equilibrium_time":"4","comments":"# Results for anion exchange resin","tmsp_last_updt":"16-MAY-16"}
,{"detail_id":10968,"contaminant_process_id":13720,"reference_id":16966,"freundlich_k":"2.10#","freundlich_1n":"0.17","water":"LW","gac_manufacturer":"Sinopharm Chemical Reagent Co.","gac_product_name":"Amberlite IRA 400","gac_type":"O","gac_effective_size":"0.3 to 1.2","c_o":"20 to 250","equilibrium_time":"7","ph":"5","temperature":"25","comments":"# Results for anion exchange resin. K converted from units of mmol^(1-\u00021\/n) L^(1\/n) g^(-\u00021)","tmsp_last_updt":"17-MAY-16"}
,{"detail_id":10969,"contaminant_process_id":12305,"reference_id":16966,"freundlich_k":"1.36#","freundlich_1n":"0.27","water":"LW","gac_manufacturer":"Pengcheng Activated Carbon Co.","gac_type":"B","gac_effective_size":"0.9 to 1.0","c_o":"20 to 250","equilibrium_time":"7","ph":"5","temperature":"25","comments":"# K converted from units of mmol^(1-\u00021\/n) L^(1\/n) g^(-\u00021)","tmsp_last_updt":"17-MAY-16"}
,{"detail_id":10970,"contaminant_process_id":12305,"reference_id":16966,"freundlich_k":"2.70#","freundlich_1n":"0.20","water":"LW","gac_manufacturer":"Pengcheng Activated Carbon Co.","gac_type":"O","gac_effective_size":"<0.1","c_o":"20 to 250","equilibrium_time":"7","ph":"5","temperature":"25","comments":"# Results for PAC. K converted from units of mmol^(1-\u00021\/n) L^(1\/n) g^(-\u00021)","tmsp_last_updt":"17-MAY-16"}
,{"detail_id":10971,"contaminant_process_id":12305,"reference_id":16966,"freundlich_k":"12.10#","freundlich_1n":"0.13","water":"LW","gac_manufacturer":"Sinopharm Chemical Reagent Co. ","gac_product_name":"Aberlite IRA 400","gac_type":"O","gac_effective_size":"0.3 to 1.2","c_o":"20 to 250","equilibrium_time":"7","ph":"5","temperature":"25","comments":"# Results for anion exchange resin. K converted from units of mmol^(1-\u00021\/n) L^(1\/n) g^(-\u00021)","tmsp_last_updt":"17-MAY-16"}
,{"detail_id":10972,"contaminant_process_id":14312,"reference_id":16750,"freundlich_k":"50.8","freundlich_1n":"0.6","gac_product_name":"Filtrasorb 300","c_o":"0.5","comments":"Data as presented in Table 2-1 for equilibrium concentration of 500 ug\/L","tmsp_last_updt":"20-MAY-16"}
,{"detail_id":10973,"contaminant_process_id":14312,"reference_id":16750,"freundlich_k":"84.1","freundlich_1n":"0.4","gac_product_name":"Witcarb 950","comments":"Data as presented in Table 2-1 for equilibrium concentration of 500 ug\/L","tmsp_last_updt":"20-MAY-16"}
,{"detail_id":10974,"contaminant_process_id":14312,"reference_id":16750,"freundlich_k":"273","freundlich_1n":"0.6","gac_product_name":"Filtrasorb 400","comments":"Data as presented in Table 2-1 for equilibrium concentration of 500 ug\/L","tmsp_last_updt":"20-MAY-16"}
,{"detail_id":10975,"contaminant_process_id":14312,"reference_id":16750,"freundlich_k":"51","freundlich_1n":"0.56","water":"LW","comments":"Data for distilled water as presented in Table 2-2 cited to Dobbs and Cohen 1980","tmsp_last_updt":"20-MAY-16"}
,{"detail_id":10978,"contaminant_process_id":14351,"reference_id":16963,"freundlich_k":"256#","freundlich_1n":"0.92#","form_of_contaminant":"PFBS","water":"LW","gac_manufacturer":"Purolite","gac_product_name":"PFA400","gac_type":"O","c_o":"0.01 to 1.00","equilibrium_time":"4","comments":"# Results for anion exchange resin. 1\/n converted from n.","tmsp_last_updt":"18-JUN-18"}
,{"detail_id":10982,"contaminant_process_id":13720,"reference_id":2140312425,"freundlich_k":"259#","freundlich_1n":"0.29#","water":"LW","gac_type":"W","gac_isotherm_mesh_size":"20-30","c_o":"20 to 250","equilibrium_time":"2","ph":"5","comments":"# K converted from units of (mM\/g)(L\/mM)^(1\/n). 1\/n converted from n.","tmsp_last_updt":"19-JUN-18"}
,{"detail_id":10984,"contaminant_process_id":12305,"reference_id":2140312425,"freundlich_k":"423#","freundlich_1n":"0.19#","water":"LW","gac_type":"W","gac_isotherm_mesh_size":"20-30","c_o":"20 to 250","equilibrium_time":"2","ph":"5","comments":"# K converted from units of (mM\/g)(L\/mM)^(1\/n). 1\/n converted from n.","tmsp_last_updt":"19-JUN-18"}
,{"detail_id":10986,"contaminant_process_id":13720,"reference_id":2140312459,"freundlich_k":"37.4#","freundlich_1n":"2.70#","water":"LW","gac_type":"O","gac_effective_size":"<0.15","c_o":"59.9 to 415","equilibrium_time":"3","ph":"6","comments":"# Results for a novel covalent triazine-based framework (CTF) adsorbent; K converted from units of mmol^(1-1\/n) L \/kg; 1\/n converted from n","tmsp_last_updt":"19-JUN-18"}
,{"detail_id":10988,"contaminant_process_id":13720,"reference_id":2140312459,"freundlich_k":"3.28#","freundlich_1n":"3.03#","water":"LW","gac_manufacturer":"Calgon","gac_effective_size":"<0.15","c_o":"59.9 to 415","equilibrium_time":"3","ph":"6","comments":"# K converted from units of mmol^(1-1\/n) L \/kg; 1\/n converted from n","tmsp_last_updt":"19-JUN-18"}
,{"detail_id":10990,"contaminant_process_id":13720,"reference_id":2140312459,"freundlich_k":"10600#","freundlich_1n":"1.75#","water":"LW","gac_manufacturer":"Nanotech Port Co.","gac_type":"O","gac_effective_size":"0.0004 to 0.0005","c_o":"59.9 to 415","equilibrium_time":"3","ph":"6","comments":"# Results for single-walled carbon nanotubes; K converted from units of mmol^(1-1\/n) L \/kg; 1\/n converted from n; effective size is average hydrodynamic diameters converted from nanometers","tmsp_last_updt":"19-JUN-18"}
,{"detail_id":10992,"contaminant_process_id":13720,"reference_id":2140312459,"freundlich_k":"10600#","freundlich_1n":"1.75#","water":"LW","gac_manufacturer":"Sinopharm Chemical Reagent Co.","gac_product_name":"Amberlite IRA-400","gac_type":"O","gac_effective_size":"0.3 to 0.8","c_o":"59.9 to 415","equilibrium_time":"3","ph":"6","comments":"# Results for anion exchange resin; K converted from units of mmol^(1-1\/n) L \/kg; 1\/n converted from n","tmsp_last_updt":"19-JUN-18"}
,{"detail_id":10994,"contaminant_process_id":12305,"reference_id":2140312459,"freundlich_k":"0.665#","freundlich_1n":"3.33#","water":"LW","gac_type":"O","gac_effective_size":"<0.15","c_o":"3.8 to 259","equilibrium_time":"3","ph":"6","comments":"# Results for a novel covalent triazine-based framework (CTF) adsorbent; K converted from units of mmol^(1-1\/n) L \/kg; 1\/n converted from n","tmsp_last_updt":"19-JUN-18"}
,{"detail_id":10996,"contaminant_process_id":12305,"reference_id":2140312459,"freundlich_k":"73.6#","freundlich_1n":"2.5#","water":"LW","gac_manufacturer":"Calgon","gac_effective_size":"<0.15","c_o":"3.8 to 259","equilibrium_time":"3","ph":"6","comments":"# K converted from units of mmol^(1-1\/n) L \/kg; 1\/n converted from n","tmsp_last_updt":"19-JUN-18"}
,{"detail_id":10998,"contaminant_process_id":12305,"reference_id":2140312459,"freundlich_k":"529#","freundlich_1n":"2.04#","water":"LW","gac_manufacturer":"Nanotech Port Co.","gac_type":"O","gac_effective_size":"0.0004 to 0.0005","c_o":"3.8 to 259","equilibrium_time":"3","ph":"6","comments":"# Results for single-walled carbon nanotubes; K converted from units of mmol^(1-1\/n) L \/kg; 1\/n converted from n; effective size is average hydrodynamic diameters converted from nanometers","tmsp_last_updt":"19-JUN-18"}
,{"detail_id":11000,"contaminant_process_id":12305,"reference_id":2140312459,"freundlich_k":"86400#","freundlich_1n":"1.06#","water":"LW","gac_manufacturer":"Sinopharm Chemical Reagent Co.","gac_product_name":"Amberlite IRA-400","gac_type":"O","gac_effective_size":"0.3 to 0.8","c_o":"3.8 to 259","equilibrium_time":"3","ph":"6","comments":"# Results for anion exchange resin; K converted from units of mmol^(1-1\/n) L \/kg; 1\/n converted from n","tmsp_last_updt":"19-JUN-18"}
,{"detail_id":11008,"contaminant_process_id":14351,"reference_id":2140312459,"freundlich_k":"0.997#","freundlich_1n":"3.13#","form_of_contaminant":"PFBS","water":"LW","gac_manufacturer":"Calgon","gac_effective_size":"<0.15","c_o":"6 to 247","equilibrium_time":"3","ph":"6","comments":"# K converted from units of mmol^(1-1\/n) L \/kg; 1\/n converted from n","tmsp_last_updt":"19-JUN-18"}
,{"detail_id":11004,"contaminant_process_id":14351,"reference_id":2140312459,"freundlich_k":"39400#","freundlich_1n":"1.45#","form_of_contaminant":"PFHxA","water":"LW","gac_manufacturer":"Calgon","gac_effective_size":"<0.15","c_o":"7.2 to 217","equilibrium_time":"3","ph":"6","comments":"# K converted from units of mmol^(1-1\/n) L \/kg; 1\/n converted from n","tmsp_last_updt":"19-JUN-18"}
,{"detail_id":11006,"contaminant_process_id":14351,"reference_id":2140312459,"freundlich_k":"21400#","freundlich_1n":"1.52#","form_of_contaminant":"PFHxS","water":"LW","gac_manufacturer":"Calgon","gac_effective_size":"<0.15","c_o":"19.2 to 180","equilibrium_time":"3","ph":"6","comments":"# K converted from units of mmol^(1-1\/n) L \/kg; 1\/n converted from n","tmsp_last_updt":"19-JUN-18"}
,{"detail_id":11010,"contaminant_process_id":14351,"reference_id":2140312459,"freundlich_k":"48400#","freundlich_1n":"1.49#","form_of_contaminant":"PFHxA","water":"LW","gac_type":"O","gac_effective_size":"<0.15","c_o":"7.2 to 217","equilibrium_time":"3","ph":"6","comments":"# Results for a novel covalent triazine-based framework (CTF) adsorbent; K converted from units of mmol^(1-1\/n) L \/kg; 1\/n converted from n","tmsp_last_updt":"19-JUN-18"}
,{"detail_id":11012,"contaminant_process_id":14351,"reference_id":2140312459,"freundlich_k":"9290#","freundlich_1n":"1.72#","form_of_contaminant":"PFHxS","water":"LW","gac_type":"O","gac_effective_size":"<0.15","c_o":"19.2 to 180","equilibrium_time":"3","ph":"6","comments":"# Results for a novel covalent triazine-based framework (CTF) adsorbent; K converted from units of mmol^(1-1\/n) L \/kg; 1\/n converted from n","tmsp_last_updt":"19-JUN-18"}
,{"detail_id":11014,"contaminant_process_id":14351,"reference_id":2140312459,"freundlich_k":"468#","freundlich_1n":"2.17#","form_of_contaminant":"PFBS","water":"LW","gac_type":"O","gac_effective_size":"<0.15","c_o":"6 to 247","equilibrium_time":"3","ph":"6","comments":"# Results for a novel covalent triazine-based framework (CTF) adsorbent; K converted from units of mmol^(1-1\/n) L \/kg; 1\/n converted from n","tmsp_last_updt":"19-JUN-18"}
,{"detail_id":11092,"contaminant_process_id":12305,"reference_id":2140312467,"freundlich_k":"0.10#","freundlich_1n":"0.51#","water":"LW","gac_manufacturer":"Calgon","gac_product_name":"Filtrasorb 400","gac_type":"B","gac_isotherm_mesh_size":"0.85 to 1","c_o":"0.005 to 5","equilibrium_time":"7 to 14","comments":"# K converted from units of (ug\/mg)(ug\/L)^(-n); 1\/n converted from n","tmsp_last_updt":"20-JUN-18"}
,{"detail_id":11080,"contaminant_process_id":13720,"reference_id":2140312469,"freundlich_k":"4710#","freundlich_1n":"1.96#","water":"LW","gac_manufacturer":"Supelco Inc.","gac_product_name":"Ambersorb 563","gac_type":"O","gac_effective_size":"0.30 to 0.84","equilibrium_time":"17 hours","comments":"# K converted from units of (ug\/mg)(ug\/L)^(-n); 1\/n converted from n; material tested was anion exchange resin; other data presented duplicate that in source 2526","tmsp_last_updt":"20-JUN-18"}
,{"detail_id":11082,"contaminant_process_id":13720,"reference_id":2140312469,"freundlich_k":"246#","freundlich_1n":"1.59#","water":"LW","gac_manufacturer":"Kynol Inc.","gac_product_name":"ACF15","gac_type":"O","comments":"# K converted from units of (ug\/mg)(ug\/L)^(-n); 1\/n converted from n; material tested was phenolic-based activated carbon fibers; other data presented duplicate that in source 2526","tmsp_last_updt":"20-JUN-18"}
,{"detail_id":11084,"contaminant_process_id":13720,"reference_id":2140312469,"freundlich_k":"116#","freundlich_1n":"1.47#","water":"LW","gac_manufacturer":"Kynol Inc.","gac_product_name":"ACF25","gac_type":"O","comments":"# K converted from units of (ug\/mg)(ug\/L)^(-n); 1\/n converted from n; material tested was phenolic-based activated carbon fibers; other data presented duplicate that in source 2526","tmsp_last_updt":"20-JUN-18"}
,{"detail_id":11090,"contaminant_process_id":12305,"reference_id":2140312465,"freundlich_k":"2.20#","freundlich_1n":"0.89","water":"LW","gac_isotherm_mesh_size":"20-40","c_o":"10","equilibrium_time":"6#","ph":"5","temperature":"25","comments":"# K converted from units of umol^(1-1\/n) L^(1\/n) \/ g; equilibrium time converted from hours","tmsp_last_updt":"20-JUN-18"}
,{"detail_id":11094,"contaminant_process_id":13720,"reference_id":2140312469,"freundlich_k":"0.09#","freundlich_1n":"1.00#","water":"LW","gac_manufacturer":"Calgon","gac_product_name":"BPL","gac_type":"B","gac_effective_size":"0.045 to 0.150","equilibrium_time":"2 hours","comments":"# K converted from units of (ug\/mg)(ug\/L)^(-n); 1\/n converted from n; material tested was PAC; other data presented duplicate that in source 2526","tmsp_last_updt":"20-JUN-18"}
,{"detail_id":11096,"contaminant_process_id":12305,"reference_id":2140312467,"freundlich_k":"3.02#","freundlich_1n":"1.41#","water":"LW","gac_manufacturer":"MeadWestvaco","gac_product_name":"BioNuchar","gac_type":"W","gac_isotherm_mesh_size":"0.85 to 1","c_o":"0.005 to 5","equilibrium_time":"7 to 14","comments":"# K converted from units of (ug\/mg)(ug\/L)^(-n); 1\/n converted from n","tmsp_last_updt":"20-JUN-18"}
,{"detail_id":11100,"contaminant_process_id":12305,"reference_id":2140312467,"freundlich_k":"0.867#","freundlich_1n":"0.88#","water":"LW","gac_manufacturer":"Siemens Inc","gac_product_name":"AquaCarb 1240C","gac_type":"O","gac_isotherm_mesh_size":"0.85 to 1","c_o":"0.005 to 5","equilibrium_time":"7 to 14","comments":"# K converted from units of (ug\/mg)(ug\/L)^(-n); 1\/n converted from n; GAC is coconut shell based","tmsp_last_updt":"20-JUN-18"}
,{"detail_id":11102,"contaminant_process_id":12305,"reference_id":2140312467,"freundlich_k":"10.6#","freundlich_1n":"1.37#","water":"LW","gac_manufacturer":"Siemens Inc","gac_product_name":"Modified AquaCarb 1240C","gac_type":"O","gac_isotherm_mesh_size":"0.85 to 1","c_o":"0.005 to 5","equilibrium_time":"7 to 14","comments":"# K converted from units of (ug\/mg)(ug\/L)^(-n); 1\/n converted from n; GAC is coconut shell based, surface modified through high-temperature treatment in an inert atmosphere","tmsp_last_updt":"20-JUN-18"}
,{"detail_id":11104,"contaminant_process_id":12305,"reference_id":2140312467,"freundlich_k":"8.97#","freundlich_1n":"1.30#","water":"LW","gac_manufacturer":"Siemens Inc","gac_product_name":"Modified AquaCarb 1240C","gac_type":"O","gac_isotherm_mesh_size":"0.85 to 1","c_o":"0.005 to 5","equilibrium_time":"7 to 14","comments":"# K converted from units of (ug\/mg)(ug\/L)^(-n); 1\/n converted from n; GAC is coconut shell based, surface modified through high-temperature treatment in anhydrous ammonia gas","tmsp_last_updt":"20-JUN-18"}
,{"detail_id":11106,"contaminant_process_id":12305,"reference_id":2140312467,"freundlich_k":"1.21#","freundlich_1n":"0.89#","water":"LW","gac_manufacturer":"Calgon","gac_product_name":"Modified Fitrasorb 400","gac_type":"B","gac_isotherm_mesh_size":"0.85 to 1","c_o":"0.005 to 5","equilibrium_time":"7 to 14","comments":"# K converted from units of (ug\/mg)(ug\/L)^(-n); 1\/n converted from n; GAC was surface modified through high-temperature treatment in an inert atmosphere","tmsp_last_updt":"20-JUN-18"}
,{"detail_id":11108,"contaminant_process_id":12305,"reference_id":2140312467,"freundlich_k":"16.8#","freundlich_1n":"1.48#","water":"LW","gac_manufacturer":"MeadWestvaco","gac_product_name":"Modified BioNuchar","gac_type":"W","gac_isotherm_mesh_size":"0.85 to 1","c_o":"0.005 to 5","equilibrium_time":"7 to 14","comments":"# K converted from units of (ug\/mg)(ug\/L)^(-n); 1\/n converted from n; GAC was surface modified through high-temperature treatment in an inert atmosphere","tmsp_last_updt":"20-JUN-18"}
,{"detail_id":11110,"contaminant_process_id":12305,"reference_id":2140312467,"freundlich_k":"25.8#","freundlich_1n":"1.45#","water":"LW","gac_manufacturer":"MeadWestvaco","gac_product_name":"Modified WVB 14x35","gac_type":"W","gac_isotherm_mesh_size":"0.85 to 1","c_o":"0.005 to 5","equilibrium_time":"7 to 14","comments":"# K converted from units of (ug\/mg)(ug\/L)^(-n); 1\/n converted from n; GAC was surface modified through high-temperature treatment in an inert atmosphere","tmsp_last_updt":"20-JUN-18"}
,{"detail_id":11112,"contaminant_process_id":12305,"reference_id":2140312467,"freundlich_k":"9.52#","freundlich_1n":"1.15#","water":"LW","gac_manufacturer":"Calgon","gac_product_name":"Modified Fitrasorb 400","gac_type":"B","gac_isotherm_mesh_size":"0.85 to 1","c_o":"0.005 to 5","equilibrium_time":"7 to 14","comments":"# K converted from units of (ug\/mg)(ug\/L)^(-n); 1\/n converted from n; GAC was surface modified through high-temperature treatment in anhydrous ammonia gas","tmsp_last_updt":"20-JUN-18"}
,{"detail_id":11116,"contaminant_process_id":12305,"reference_id":2140312467,"freundlich_k":"4.52#","freundlich_1n":"0.94#","water":"LW","gac_manufacturer":"MeadWestvaco","gac_product_name":"Modified WVB 14x35","gac_type":"W","gac_isotherm_mesh_size":"0.85 to 1","c_o":"0.005 to 5","equilibrium_time":"7 to 14","comments":"# K converted from units of (ug\/mg)(ug\/L)^(-n); 1\/n converted from n; GAC was surface modified through high-temperature treatment in anhydrous ammonia gas","tmsp_last_updt":"20-JUN-18"}
,{"detail_id":11118,"contaminant_process_id":12305,"reference_id":2140312467,"freundlich_k":"0.003#","freundlich_1n":"0.26#","water":"LW","gac_manufacturer":"Kynol Inc.","gac_product_name":"ACF20","gac_type":"O","c_o":"0.005 to 5","equilibrium_time":"7 to 14","comments":"# K converted from units of (ug\/mg)(ug\/L)^(-n); 1\/n converted from n; material tested was phenolic-based activated carbon fibers","tmsp_last_updt":"20-JUN-18"}
,{"detail_id":11120,"contaminant_process_id":12305,"reference_id":2140312467,"freundlich_k":"116#","freundlich_1n":"0.24#","water":"LW","gac_manufacturer":"Kynol Inc.","gac_product_name":"ACF20","gac_type":"O","c_o":"0.005 to 5","equilibrium_time":"7 to 14","comments":"# K converted from units of (ug\/mg)(ug\/L)^(-n); 1\/n converted from n; material tested was phenolic-based activated carbon fibers, surface modified through high-temperature treatment in anhydrous ammonia gas","tmsp_last_updt":"17-SEP-18"}
,{"detail_id":11124,"contaminant_process_id":12305,"reference_id":2140312469,"freundlich_k":"25.3#","freundlich_1n":"1.52#","water":"LW","gac_manufacturer":"MeadWestvaco","gac_product_name":"AquaNuchar","gac_type":"W","gac_effective_size":"0.045 to 0.150","equilibrium_time":"2 hours","comments":"# K converted from units of (ug\/mg)(ug\/L)^(-n); 1\/n converted from n; material tested was PAC; other data presented duplicate that in source 2526","tmsp_last_updt":"20-JUN-18"}
,{"detail_id":11126,"contaminant_process_id":12305,"reference_id":2140312469,"freundlich_k":"1.85#","freundlich_1n":"0.88#","water":"LW","gac_manufacturer":"Supelco Inc.","gac_product_name":"Ambersorb 563","gac_type":"O","gac_effective_size":"0.30 to 0.84","equilibrium_time":"17 hours","comments":"# K converted from units of (ug\/mg)(ug\/L)^(-n); 1\/n converted from n; material tested was anion exchange resin; other data presented duplicate that in source 2526","tmsp_last_updt":"20-JUN-18"}
,{"detail_id":11128,"contaminant_process_id":12305,"reference_id":2140312469,"freundlich_k":"99.0#","freundlich_1n":"1.43#","water":"LW","gac_manufacturer":"Kynol Inc.","gac_product_name":"ACF15","gac_type":"O","comments":"# K converted from units of (ug\/mg)(ug\/L)^(-n); 1\/n converted from n; material tested was phenolic-based activated carbon fibers; other data presented duplicate that in source 2526","tmsp_last_updt":"20-JUN-18"}
,{"detail_id":11130,"contaminant_process_id":12305,"reference_id":2140312469,"freundlich_k":"129#","freundlich_1n":"1.47#","water":"LW","gac_manufacturer":"Kynol Inc.","gac_product_name":"ACF25","gac_type":"O","comments":"# K converted from units of (ug\/mg)(ug\/L)^(-n); 1\/n converted from n; material tested was phenolic-based activated carbon fibers; other data presented duplicate that in source 2526","tmsp_last_updt":"20-JUN-18"}
,{"detail_id":11132,"contaminant_process_id":13720,"reference_id":2140312473,"freundlich_k":"5.23","freundlich_1n":"0.492","water":"LW","gac_product_name":"M400","gac_type":"O","c_o":"1 to 500","ph":"7","temperature":"25","comments":"Material tested was maize straw-derived char","tmsp_last_updt":"20-JUN-18"}
,{"detail_id":11136,"contaminant_process_id":13720,"reference_id":2140312473,"freundlich_k":"26.8","freundlich_1n":"0.571","water":"LW","gac_product_name":"MA","gac_type":"O","c_o":"1 to 500","ph":"7","temperature":"25","comments":"Material tested was maize straw-derived ash","tmsp_last_updt":"20-JUN-18"}
,{"detail_id":11138,"contaminant_process_id":13720,"reference_id":2140312473,"freundlich_k":"122","freundlich_1n":"0.324","water":"LW","gac_manufacturer":"Beijing Nachen S&T Co.","gac_product_name":"SWCNT","gac_type":"O","c_o":"1 to 500","ph":"7","temperature":"25","comments":"Material tested was carbon nanotubes","tmsp_last_updt":"20-JUN-18"}
,{"detail_id":11140,"contaminant_process_id":13720,"reference_id":2140312473,"freundlich_k":"47.1","freundlich_1n":"0.437","water":"LW","gac_manufacturer":"Beijing Nachen S&T Co.","gac_product_name":"MWCNT10","gac_type":"O","c_o":"1 to 500","ph":"7","temperature":"25","comments":"Material tested was carbon nanotubes","tmsp_last_updt":"20-JUN-18"}
,{"detail_id":11142,"contaminant_process_id":13720,"reference_id":2140312473,"freundlich_k":"14.9","freundlich_1n":"0.569","water":"LW","gac_manufacturer":"Beijing Nachen S&T Co.","gac_product_name":"MWCNT50","gac_type":"O","c_o":"1 to 500","ph":"7","temperature":"25","comments":"Material tested was carbon nanotubes","tmsp_last_updt":"20-JUN-18"}
,{"detail_id":11144,"contaminant_process_id":13720,"reference_id":2140312477,"freundlich_k":"358#","freundlich_1n":"0.15","water":"LW","gac_manufacturer":"Longbang polymer Fiber Co.","gac_type":"O","c_o":"20 to 300","ph":"5","temperature":"25","comments":"# K converted from units of mmol^(1-1\/n) L^(1\/n) g^(-1). Material tested was polyacrylonitrile fiber-derived activated carbon fibers.","tmsp_last_updt":"20-JUN-18"}
,{"detail_id":11146,"contaminant_process_id":13720,"reference_id":2140312477,"freundlich_k":"179#","freundlich_1n":"0.22","water":"LW","gac_manufacturer":"Sinopharm Chemical Reagent Co.","gac_type":"O","gac_effective_size":"<0.1","c_o":"20 to 300","ph":"5","temperature":"25","comments":"# K converted from units of mmol^(1-1\/n) L^(1\/n) g^(-1). Material tested was coal-based PAC.","tmsp_last_updt":"20-JUN-18"}
,{"detail_id":11148,"contaminant_process_id":13720,"reference_id":2140312477,"freundlich_k":"144#","freundlich_1n":"0.2","water":"LW","gac_manufacturer":"Sinopharm Chemical Reagent Co.","gac_type":"O","gac_effective_size":"0.9 to 1.0","c_o":"20 to 300","ph":"5","temperature":"25","comments":"# K converted from units of mmol^(1-1\/n) L^(1\/n) g^(-1). Material tested was coal-based GAC.","tmsp_last_updt":"20-JUN-18"}
,{"detail_id":11150,"contaminant_process_id":12305,"reference_id":2140312477,"freundlich_k":"149#","freundlich_1n":"0.14","water":"LW","gac_manufacturer":"Longbang polymer Fiber Co.","gac_type":"O","c_o":"20 to 300","ph":"5","temperature":"25","comments":"# K converted from units of mmol^(1-1\/n) L^(1\/n) g^(-1). Material tested was polyacrylonitrile fiber-derived activated carbon fibers.","tmsp_last_updt":"20-JUN-18"}
,{"detail_id":11152,"contaminant_process_id":12305,"reference_id":2140312477,"freundlich_k":"118#","freundlich_1n":"0.11","water":"LW","gac_manufacturer":"Sinopharm Chemical Reagent Co.","gac_type":"O","gac_effective_size":"<0.1","c_o":"20 to 300","ph":"5","temperature":"25","comments":"# K converted from units of mmol^(1-1\/n) L^(1\/n) g^(-1). Material tested was coal-based PAC.","tmsp_last_updt":"20-JUN-18"}
,{"detail_id":11164,"contaminant_process_id":12305,"reference_id":2140312479,"freundlich_k":"8.5","freundlich_1n":"0.32","water":"O","gac_manufacturer":"Frye Poultry","gac_type":"W","ph":"7.2","temperature":"22","comments":"Water tested was tertiary treated wastewater effluent. Material tested was hardwood char.","tmsp_last_updt":"20-JUN-18"}
,{"detail_id":11166,"contaminant_process_id":12305,"reference_id":2140312479,"freundlich_k":"8.7","freundlich_1n":"0.29","water":"O","gac_manufacturer":"Frye Poultry","gac_type":"W","ph":"7.2","temperature":"22","comments":"Water tested was tertiary treated wastewater effluent. Material tested was pinewood char.","tmsp_last_updt":"20-JUN-18"}
,{"detail_id":11168,"contaminant_process_id":12305,"reference_id":2140312479,"freundlich_k":"11.5","freundlich_1n":"0.32","water":"MW","gac_manufacturer":"Frye Poultry","gac_type":"W","c_o":"0.00001 to 100","ph":"7.2","temperature":"22","comments":"Water tested was Lake Mead surface water spiked with PFOA. Material tested was hardwood char.","tmsp_last_updt":"20-JUN-18"}
,{"detail_id":11170,"contaminant_process_id":12305,"reference_id":2140312479,"freundlich_k":"11.2","freundlich_1n":"0.33","water":"MW","gac_manufacturer":"Frye Poultry","gac_type":"W","c_o":"0.00001 to 100","ph":"7.2","temperature":"22","comments":"Water tested was Lake Mead surface water spiked with PFOA. Material tested was pinewood char.","tmsp_last_updt":"20-JUN-18"}
,{"detail_id":11172,"contaminant_process_id":13720,"reference_id":2140312489,"freundlich_k":"54.5","freundlich_1n":"0.307#","water":"LW","gac_manufacturer":"Calgon","gac_product_name":"Filtrasorb F400","gac_type":"B","c_o":"1","equilibrium_time":"7","ph":"7.2","comments":"# 1\/n converted from n","tmsp_last_updt":"20-JUN-18"}
,{"detail_id":11174,"contaminant_process_id":13720,"reference_id":2140312489,"freundlich_k":"18.9","freundlich_1n":"0.241#","water":"LW","gac_manufacturer":"Calgon","gac_product_name":"CBC-OLC 12x30","gac_type":"O","c_o":"1","equilibrium_time":"7","ph":"7.2","comments":"# 1\/n converted from n. Carbon tested is coconut-based.","tmsp_last_updt":"20-JUN-18"}
,{"detail_id":11176,"contaminant_process_id":12305,"reference_id":2140312489,"freundlich_k":"49.3","freundlich_1n":"0.369#","water":"LW","gac_manufacturer":"Calgon","gac_product_name":"Filtrasorb F400","gac_type":"B","c_o":"1","equilibrium_time":"7","ph":"7.2","comments":"# 1\/n converted from n","tmsp_last_updt":"20-JUN-18"}
,{"detail_id":10980,"contaminant_process_id":14351,"reference_id":16963,"freundlich_k":"113#","freundlich_1n":"0.98#","form_of_contaminant":"PFBS","water":"LW","gac_manufacturer":"Purolite","gac_product_name":"PFA444","gac_type":"O","c_o":"0.01 to 1.00","equilibrium_time":"4","comments":"# Results for anion exchange resin. 1\/n converted from n.","tmsp_last_updt":"18-JUN-18"}
,{"detail_id":11022,"contaminant_process_id":13720,"reference_id":2140312467,"freundlich_k":"456#","freundlich_1n":"1.85#","water":"LW","gac_manufacturer":"MeadWestvaco","gac_product_name":"WVB 14x35","gac_type":"W","gac_effective_size":"0.85 to 1","c_o":"0.005 to 5","equilibrium_time":"7 to 14","comments":"# K converted from units of (ug\/mg)(ug\/L)^(-n); 1\/n converted from n","tmsp_last_updt":"19-JUN-18"}
,{"detail_id":11042,"contaminant_process_id":13720,"reference_id":2140312467,"freundlich_k":"17.9#","freundlich_1n":"1.23#","water":"LW","gac_manufacturer":"Kynol Inc.","gac_type":"O","gac_effective_size":"0.85 to 1","c_o":"0.005 to 5","equilibrium_time":"7 to 14","comments":"# K converted from units of (ug\/mg)(ug\/L)^(-n); 1\/n converted from n; material tested was phenolic-based activated carbon fibers","tmsp_last_updt":"19-JUN-18"}
,{"detail_id":11114,"contaminant_process_id":12305,"reference_id":2140312467,"freundlich_k":"7.58#","freundlich_1n":"1.02#","water":"LW","gac_manufacturer":"MeadWestvaco","gac_product_name":"Modified BioNuchar","gac_type":"W","gac_isotherm_mesh_size":"0.85 to 1","c_o":"0.005 to 5","equilibrium_time":"7 to 14","comments":"# K converted from units of (ug\/mg)(ug\/L)^(-n); 1\/n converted from n; GAC was surface modified through high-temperature treatment in anhydrous ammonia gas","tmsp_last_updt":"20-JUN-18"}
,{"detail_id":11098,"contaminant_process_id":12305,"reference_id":2140312467,"freundlich_k":"1.4#","freundlich_1n":"1.33#","water":"LW","gac_manufacturer":"MeadWestvaco","gac_product_name":"WVB 14x35","gac_type":"W","gac_isotherm_mesh_size":"0.85 to 1","c_o":"0.005 to 5","equilibrium_time":"7 to 14","comments":"# K converted from units of (ug\/mg)(ug\/L)^(-n); 1\/n converted from n","tmsp_last_updt":"20-JUN-18"}
,{"detail_id":11078,"contaminant_process_id":13720,"reference_id":2140312469,"freundlich_k":"253#","freundlich_1n":"1.67#","water":"LW","gac_manufacturer":"MeadWestvaco","gac_product_name":"AquaNuchar","gac_type":"W","gac_effective_size":"0.045 to 0.150","equilibrium_time":"2 hours","comments":"# K converted from units of (ug\/mg)(ug\/L)^(-n); 1\/n converted from n; material tested was PAC; other data presented duplicate that in source 2526","tmsp_last_updt":"20-JUN-18"}
,{"detail_id":11016,"contaminant_process_id":13720,"reference_id":2140312465,"freundlich_k":"4.16#","freundlich_1n":"0.89","water":"LW","gac_isotherm_mesh_size":"20-40","c_o":"10","equilibrium_time":"6#","ph":"5","temperature":"25","comments":"# K converted from units of umol^(1-1\/n) L^(1\/n) \/ g; equilibrium time converted from hours","tmsp_last_updt":"19-JUN-18"}
,{"detail_id":11018,"contaminant_process_id":13720,"reference_id":2140312467,"freundlich_k":"165#","freundlich_1n":"1.72#","water":"LW","gac_manufacturer":"Calgon","gac_product_name":"Filtrasorb 400","gac_type":"B","gac_effective_size":"0.85 to 1","c_o":"0.005 to 5","equilibrium_time":"7 to 14","comments":"# K converted from units of (ug\/mg)(ug\/L)^(-n); 1\/n converted from n","tmsp_last_updt":"19-JUN-18"}
,{"detail_id":11020,"contaminant_process_id":13720,"reference_id":2140312467,"freundlich_k":"118#","freundlich_1n":"1.69#","water":"LW","gac_manufacturer":"MeadWestvaco","gac_product_name":"BioNuchar","gac_type":"W","gac_effective_size":"0.85 to 1","c_o":"0.005 to 5","equilibrium_time":"7 to 14","comments":"# K converted from units of (ug\/mg)(ug\/L)^(-n); 1\/n converted from n","tmsp_last_updt":"19-JUN-18"}
,{"detail_id":11024,"contaminant_process_id":13720,"reference_id":2140312467,"freundlich_k":"142#","freundlich_1n":"1.64#","water":"LW","gac_manufacturer":"Siemens Inc","gac_product_name":"AquaCarb 1240C","gac_type":"O","gac_effective_size":"0.85 to 1","c_o":"0.005 to 5","equilibrium_time":"7 to 14","comments":"# K converted from units of (ug\/mg)(ug\/L)^(-n); 1\/n converted from n; GAC is coconut shell based","tmsp_last_updt":"19-JUN-18"}
,{"detail_id":11026,"contaminant_process_id":13720,"reference_id":2140312467,"freundlich_k":"0.76#","freundlich_1n":"0.54#","water":"LW","gac_manufacturer":"Siemens Inc","gac_product_name":"Modified AquaCarb 1240C","gac_type":"O","gac_effective_size":"0.85 to 1","c_o":"0.005 to 5","equilibrium_time":"7 to 14","comments":"# K converted from units of (ug\/mg)(ug\/L)^(-n); 1\/n converted from n; GAC is coconut shell based, surface modified through high-temperature treatment in an inert atmosphere","tmsp_last_updt":"19-JUN-18"}
,{"detail_id":11028,"contaminant_process_id":13720,"reference_id":2140312467,"freundlich_k":"1.65#","freundlich_1n":"0.66#","water":"LW","gac_manufacturer":"Siemens Inc","gac_product_name":"Modified AquaCarb 1240C","gac_type":"O","gac_effective_size":"0.85 to 1","c_o":"0.005 to 5","equilibrium_time":"7 to 14","comments":"# K converted from units of (ug\/mg)(ug\/L)^(-n); 1\/n converted from n; GAC is coconut shell based, surface modified through high-temperature treatment in anhydrous ammonia gas","tmsp_last_updt":"19-JUN-18"}
,{"detail_id":11030,"contaminant_process_id":13720,"reference_id":2140312467,"freundlich_k":"0.05#","freundlich_1n":"0.63#","water":"LW","gac_manufacturer":"Calgon","gac_product_name":"Modified Fitrasorb 400","gac_type":"B","gac_effective_size":"0.85 to 1","c_o":"0.005 to 5","equilibrium_time":"7 to 14","comments":"# K converted from units of (ug\/mg)(ug\/L)^(-n); 1\/n converted from n; GAC was surface modified through high-temperature treatment in an inert atmosphere","tmsp_last_updt":"19-JUN-18"}
,{"detail_id":11032,"contaminant_process_id":13720,"reference_id":2140312467,"freundlich_k":"13.5#","freundlich_1n":"1.30#","water":"LW","gac_manufacturer":"MeadWestvaco","gac_product_name":"Modified BioNuchar","gac_type":"W","gac_effective_size":"0.85 to 1","c_o":"0.005 to 5","equilibrium_time":"7 to 14","comments":"# K converted from units of (ug\/mg)(ug\/L)^(-n); 1\/n converted from n; GAC was surface modified through high-temperature treatment in an inert atmosphere","tmsp_last_updt":"19-JUN-18"}
,{"detail_id":11034,"contaminant_process_id":13720,"reference_id":2140312467,"freundlich_k":"13.6#","freundlich_1n":"1.23#","water":"LW","gac_manufacturer":"MeadWestvaco","gac_product_name":"Modified WVB 14x35","gac_type":"W","gac_effective_size":"0.85 to 1","c_o":"0.005 to 5","equilibrium_time":"7 to 14","comments":"# K converted from units of (ug\/mg)(ug\/L)^(-n); 1\/n converted from n; GAC was surface modified through high-temperature treatment in an inert atmosphere","tmsp_last_updt":"19-JUN-18"}
,{"detail_id":11036,"contaminant_process_id":13720,"reference_id":2140312467,"freundlich_k":"0.21#","freundlich_1n":"0.66#","water":"LW","gac_manufacturer":"Calgon","gac_product_name":"Modified Fitrasorb 400","gac_type":"B","gac_effective_size":"0.85 to 1","c_o":"0.005 to 5","equilibrium_time":"7 to 14","comments":"# K converted from units of (ug\/mg)(ug\/L)^(-n); 1\/n converted from n; GAC was surface modified through high-temperature treatment in anhydrous ammonia gas","tmsp_last_updt":"19-JUN-18"}
,{"detail_id":11038,"contaminant_process_id":13720,"reference_id":2140312467,"freundlich_k":"2.14#","freundlich_1n":"0.65#","water":"LW","gac_manufacturer":"MeadWestvaco","gac_product_name":"Modified BioNuchar","gac_type":"B","gac_effective_size":"0.85 to 1","c_o":"0.005 to 5","equilibrium_time":"7 to 14","comments":"# K converted from units of (ug\/mg)(ug\/L)^(-n); 1\/n converted from n; GAC was surface modified through high-temperature treatment in anhydrous ammonia gas","tmsp_last_updt":"19-JUN-18"}
,{"detail_id":11040,"contaminant_process_id":13720,"reference_id":2140312467,"freundlich_k":"1.65#","freundlich_1n":"0.43#","water":"LW","gac_manufacturer":"MeadWestvaco","gac_product_name":"Modified WVB 14x35","gac_type":"B","gac_effective_size":"0.85 to 1","c_o":"0.005 to 5","equilibrium_time":"7 to 14","comments":"# K converted from units of (ug\/mg)(ug\/L)^(-n); 1\/n converted from n; GAC was surface modified through high-temperature treatment in anhydrous ammonia gas","tmsp_last_updt":"19-JUN-18"}
,{"detail_id":11044,"contaminant_process_id":13720,"reference_id":2140312467,"freundlich_k":"3.13#","freundlich_1n":"0.52#","water":"LW","gac_manufacturer":"Kynol Inc.","gac_type":"O","gac_effective_size":"0.85 to 1","c_o":"0.005 to 5","equilibrium_time":"7 to 14","comments":"# K converted from units of (ug\/mg)(ug\/L)^(-n); 1\/n converted from n; material tested was phenolic-based activated carbon fibers, surface modified through high-temperature treatment in anhydrous ammonia gas","tmsp_last_updt":"19-JUN-18"}
,{"detail_id":11122,"contaminant_process_id":12305,"reference_id":2140312469,"freundlich_k":"0.028#","freundlich_1n":"0.78#","water":"LW","gac_manufacturer":"Calgon","gac_product_name":"BPL","gac_type":"B","gac_effective_size":"0.045 to 0.150","equilibrium_time":"2 hours","comments":"# K converted from units of (ug\/mg)(ug\/L)^(-n); 1\/n converted from n; material tested was PAC; other data presented duplicate that in source 2526","tmsp_last_updt":"20-JUN-18"}
,{"detail_id":11134,"contaminant_process_id":13720,"reference_id":2140312473,"freundlich_k":"7.27","freundlich_1n":"0.459","water":"LW","gac_product_name":"W400","gac_type":"W","c_o":"1 to 500","ph":"7","temperature":"25","comments":"Material tested was willow-derived char","tmsp_last_updt":"20-JUN-18"}
,{"detail_id":11154,"contaminant_process_id":12305,"reference_id":2140312477,"freundlich_k":"76#","freundlich_1n":"0.16","water":"LW","gac_manufacturer":"Sinopharm Chemical Reagent Co.","gac_type":"O","gac_effective_size":"0.9 to 1.0","c_o":"20 to 300","ph":"5","temperature":"25","comments":"# K converted from units of mmol^(1-1\/n) L^(1\/n) g^(-1). Material tested was coal-based GAC.","tmsp_last_updt":"20-JUN-18"}
,{"detail_id":11178,"contaminant_process_id":12305,"reference_id":2140312489,"freundlich_k":"13.8","freundlich_1n":"0.256#","water":"LW","gac_manufacturer":"Calgon","gac_product_name":"CBC-OLC 12x30","gac_type":"O","c_o":"1","equilibrium_time":"7","ph":"7.2","comments":"# 1\/n converted from n. Carbon tested is coconut-based.","tmsp_last_updt":"20-JUN-18"}
,{"detail_id":11198,"contaminant_process_id":14351,"reference_id":2140312459,"freundlich_k":"717#","freundlich_1n":"2.08#","form_of_contaminant":"PFBA","water":"LW","gac_manufacturer":"Calgon","gac_effective_size":"<0.15","c_o":"7.2 to 217","equilibrium_time":"3","ph":"6","comments":"# K converted from units of mmol^(1-1\/n) L \/kg; 1\/n converted from n","tmsp_last_updt":"11-SEP-18"}
,{"detail_id":11200,"contaminant_process_id":14351,"reference_id":2140312459,"freundlich_k":"0.0179#","freundlich_1n":"4.17#","form_of_contaminant":"PFBA","water":"LW","gac_type":"O","gac_effective_size":"<0.15","c_o":"6 to 247","equilibrium_time":"3","ph":"6","comments":"# Results for a novel covalent triazine-based framework (CTF) adsorbent; K converted from units of mmol^(1-1\/n) L \/kg; 1\/n converted from n","tmsp_last_updt":"11-SEP-18"}
