Repository: seanthimons/curation

List of data sources and statuses of curation efforts:
- WHO drinking water standards

File: tdb/tdb/CP_DETAIL_GAC_ISOTHERM.json (part 4 of 7)
,"items":
,{"detail_id":11218,"contaminant_process_id":14351,"reference_id":2140312465,"freundlich_k":"1.48#","freundlich_1n":"0.89","form_of_contaminant":"PFHpA","water":"LW","gac_isotherm_mesh_size":"20-40","c_o":"10","equilibrium_time":"6#","ph":"5","temperature":"25","comments":"# K converted from units of umol^(1-1\/n) L^(1\/n) \/ g; equilibrium time converted from hours","tmsp_last_updt":"25-OCT-18"}
,{"detail_id":11238,"contaminant_process_id":13720,"reference_id":2140312561,"freundlich_k":"17.475","freundlich_1n":"0.479","water":"LW","gac_manufacturer":"Sigma-Adrich","gac_product_name":"PAC","gac_effective_size":"<0.04","c_o":"0.1","equilibrium_time":"5","ph":"7.2","comments":"Results are for PAC in water free of effluent organic matter","tmsp_last_updt":"24-DEC-18"}
,{"detail_id":11240,"contaminant_process_id":13720,"reference_id":2140312561,"freundlich_k":"0.6594","freundlich_1n":"0.9321","water":"LW","gac_manufacturer":"Sigma-Adrich","gac_product_name":"PAC","gac_effective_size":"<0.04","c_o":"0.1","equilibrium_time":"5","ph":"7.2","comments":"Results are for PAC in the presence of effluent organic matter","tmsp_last_updt":"24-DEC-18"}
,{"detail_id":11242,"contaminant_process_id":12305,"reference_id":2140312561,"freundlich_k":"10.03","freundlich_1n":"0.5369","water":"LW","gac_manufacturer":"Sigma-Adrich","gac_product_name":"PAC","gac_effective_size":"<0.04","c_o":"0.1","equilibrium_time":"5","ph":"7.2","comments":"Results are for PAC in water free of effluent organic matter","tmsp_last_updt":"24-DEC-18"}
,{"detail_id":11244,"contaminant_process_id":12305,"reference_id":2140312561,"freundlich_k":"0.2043","freundlich_1n":"1.1083","water":"LW","gac_manufacturer":"Sigma-Adrich","gac_product_name":"PAC","gac_effective_size":"<0.04","c_o":"0.1","equilibrium_time":"5","ph":"7.2","comments":"Results are for PAC in the presence of effluent organic matter","tmsp_last_updt":"24-DEC-18"}
,{"detail_id":11248,"contaminant_process_id":12305,"reference_id":2140312549,"freundlich_k":"24.238","freundlich_1n":"0.450","water":"LW","gac_manufacturer":"Xinhua Activated Carbon","gac_product_name":"PAC","gac_type":"O","gac_isotherm_mesh_size":">=100","c_o":"5 to 40","equilibrium_time":"240 minutes","comments":"Results are for powdered activated carbon","tmsp_last_updt":"28-DEC-18"}
,{"detail_id":11246,"contaminant_process_id":12305,"reference_id":2140312547,"freundlich_k":"12.0","freundlich_1n":"0.42#","water":"LW","gac_type":"O","c_o":"1 to 12","comments":"# Results are for a polymer resulting from beta-cylcodextrin crosslinked with decafluorobiphynyl (DFB-CDP). 1\/n converted from n.","tmsp_last_updt":"26-DEC-18"}
,{"detail_id":10946,"contaminant_process_id":13720,"reference_id":16300,"freundlich_k":"31.8","freundlich_1n":"2.95","water":"MW","gac_product_name":"NaY80 Zeolite#","gac_type":"O","c_o":"15 to 150","equilibrium_time":"2","ph":"7.2","temperature":"30","comments":"# Isotherm study carried out with 0.1 g of microporous crystalline hydrated aluminosilicate (Si\/Al 80) and 3 mM phosphate buffer in 200 to 500 mL flasks.","tmsp_last_updt":"17-MAY-12"}
,{"detail_id":10900,"contaminant_process_id":13720,"reference_id":16280,"freundlich_k":"2.73","freundlich_1n":"2","water":"GW","gac_manufacturer":"Silcarbon","gac_effective_size":"0.226","c_o":"1.4","equilibrium_time":"28","ph":"6.7","temperature":"20","toc":"3 to 5#","comments":"# TOC presented is DOC. Study carried out with well water contaminated with eight perfluorinated compounds.","tmsp_last_updt":"05-JUL-12"}
,{"detail_id":10463,"contaminant_process_id":11140,"reference_id":11780,"freundlich_k":"33.9","freundlich_1n":"0.668","water":"GW","gac_manufacturer":"Calgon Corp., Pittsburgh, PA","gac_product_name":"Filtrasorb 400","gac_type":"B","gac_product_mesh_size":"325","c_o":"0.329","equilibrium_time":"14","ph":"7.1","temperature":"23","toc":"6.71","comments":"Table 3 presents the Freundlich model parameters for TCE. Groundwater filtered through a 0.45-um membrane filter was utilized. The reported TOC value is actually dissolved organic carbon (DOC).","tmsp_last_updt":"08-MAR-10"}
,{"detail_id":10502,"contaminant_process_id":11423,"reference_id":10305,"freundlich_k":"145#","freundlich_1n":"0.376","water":"SW","gac_manufacturer":"Calgon Corp.","gac_product_name":"Filtrasorb 400","gac_type":"B","gac_product_mesh_size":"100 X 200","equilibrium_time":"21","temperature":"24","comments":"# Freundlich K value was calculated from the units (ug\/g) (L\/ug)^(1\/n). The surface water was sand-filtered Ohio River water.","tmsp_last_updt":"09-MAR-10"}
,{"detail_id":10561,"contaminant_process_id":12040,"reference_id":12080,"freundlich_k":"90.2","freundlich_1n":"0.328 +\/- 0.022","form_of_contaminant":"RDX","water":"GW","gac_manufacturer":"Northwestern ","gac_product_name":"LB-830","gac_isotherm_mesh_size":"200 x 320","ph":"7.9","tmsp_last_updt":"23-AUG-10"}
,{"detail_id":10723,"contaminant_process_id":12980,"reference_id":14722,"freundlich_k":"9.52","freundlich_1n":"0.4785","water":"LW","gac_product_name":"Macronet MN-100","gac_type":"O","gac_effective_size":"0.677","c_o":"1 to 20","temperature":"25","comments":"Isotherm study performed with a hypercrosslinked polymer resin.","tmsp_last_updt":"08-NOV-10"}
,{"detail_id":10860,"contaminant_process_id":13720,"reference_id":16240,"freundlich_k":"79.1#","freundlich_1n":"0.62","water":"LW","gac_manufacturer":"Dow","gac_product_name":"Amb XAD 4","gac_type":"O","gac_effective_size":"0.35 to 1.18","c_o":"0.0001","equilibrium_time":"4.17","ph":"6.4","temperature":"25","comments":"# Study performed with non-ion-exchange polymer.","tmsp_last_updt":"05-JUL-12"}
,{"detail_id":10920,"contaminant_process_id":13720,"reference_id":16280,"freundlich_k":"4.0#","freundlich_1n":"1.11","water":"GW","gac_manufacturer":"Silcarbon","gac_product_name":"TH90 Extra","gac_type":"A","gac_effective_size":"< 0.045","c_o":"1.4","equilibrium_time":"28","ph":"6.7","temperature":"20","toc":"3 to 5#","comments":"# PAC isotherm study. TOC presented is DOC. Study carried out with well water contaminated with eight perfluorinated compounds.","tmsp_last_updt":"05-JUL-12"}
,{"detail_id":10661,"contaminant_process_id":12305,"reference_id":12160,"freundlich_1n":"3.4#","form_of_contaminant":"PFOA","water":"GW","gac_manufacturer":"Silcarbon","gac_type":"A","gac_effective_size":"0.226","c_o":"0.0014","equilibrium_time":"28","ph":"6.7","temperature":"20","comments":"The GAC Freundlich isotherm is shown in Table 3. log K = 2.3 (ng\/g)(ng\/L)^-n. The groundwater DOC concentration was 3 to 5 mg\/L. ","tmsp_last_updt":"12-MAY-16"}
,{"detail_id":10761,"contaminant_process_id":11720,"reference_id":-1374970735,"freundlich_k":"190","freundlich_1n":"0.31","form_of_contaminant":"simazine","water":"GW","gac_manufacturer":"Calgon","gac_product_name":"Filtrasorb 400","gac_type":"B","gac_product_mesh_size":"12 x 40","gac_isotherm_mesh_size":"100 x 200","equilibrium_time":"21","temperature":"room","toc":"< 0.1","turbidity":"< 1","comments":"Great Miami Aquifer water","tmsp_last_updt":"13-APR-11"}
,{"detail_id":10762,"contaminant_process_id":11720,"reference_id":10224,"freundlich_k":"1.829#","freundlich_1n":"0.308","form_of_contaminant":"deethylsimazine","water":"LW","gac_manufacturer":"Calgon","gac_product_name":"WPH PAC","equilibrium_time":"7","ph":"7","temperature":"room","comments":"#K reported in mg\/g and L\/ug, non-linear, spiked deisopropylatrazine = deethylsimazine","tmsp_last_updt":"13-APR-11"}
,{"detail_id":10767,"contaminant_process_id":11720,"reference_id":10224,"freundlich_k":"1.837#","freundlich_1n":"0.377","form_of_contaminant":"deethylsimazine","water":"LW","gac_manufacturer":"American Norit","gac_product_name":"HDB PAC","equilibrium_time":"7","ph":"7","temperature":"room","comments":"#K reported in mg\/g and L\/ug, non-linear, spiked deisopropylatrazine = deethylsimazine","tmsp_last_updt":"13-APR-11"}
,{"detail_id":10769,"contaminant_process_id":11720,"reference_id":10224,"freundlich_k":"1.076#","freundlich_1n":"0.420","form_of_contaminant":"deethylsimazine","water":"SW","gac_manufacturer":"American Norit","gac_product_name":"HDB PAC","equilibrium_time":"7","ph":"7","temperature":"room","comments":"#K reported in mg\/g and L\/ug, non-linear, Missouri River water, spiked deisopropylatrazine = deethylsimazine","tmsp_last_updt":"13-APR-11"}
,{"detail_id":10783,"contaminant_process_id":12040,"reference_id":15120,"freundlich_k":"833","freundlich_1n":"0.100","form_of_contaminant":"RDX","water":"GW","gac_product_name":"Hydroarco4000","tmsp_last_updt":"29-APR-11"}
,{"detail_id":10944,"contaminant_process_id":13720,"reference_id":16300,"freundlich_k":"0.01","freundlich_1n":"0.63","water":"MW","gac_product_name":"NaY Zeolite#","gac_type":"O","c_o":"15 to 150","equilibrium_time":"2","ph":"7.2","temperature":"30","comments":"# Isotherm study carried out with 0.1 g of microporous crystalline hydrated aluminosilicate (Si\/Al 5.5) and 3 mM phosphate buffer in 200 to 500 mL flasks.","tmsp_last_updt":"17-MAY-12"}
,{"detail_id":10464,"contaminant_process_id":11140,"reference_id":11780,"freundlich_k":"52.4","freundlich_1n":"0.772","water":"GW","gac_manufacturer":"Calgon Corp., Pittsburgh, PA","gac_product_name":"Filtrasorb 400","gac_type":"B","gac_product_mesh_size":"325","c_o":"0.0427","equilibrium_time":"14","ph":"7.1","temperature":"23","toc":"6.71","comments":"Table 3 presents the Freundlich model parameters for TCE. Groundwater filtered through a 0.45-um membrane filter was utilized. The reported TOC value is actually dissolved organic carbon (DOC). Carbon tetrachloride was also spiked at an original concentration of 0.0408 mg\/L.","tmsp_last_updt":"08-MAR-10"}
,{"detail_id":10500,"contaminant_process_id":11423,"reference_id":10305,"freundlich_k":"482.2#","freundlich_1n":"0.257","water":"LW","gac_manufacturer":"Calgon Corp.","gac_product_name":"Filtrasorb 400","gac_type":"B","gac_product_mesh_size":"100 X 200","equilibrium_time":"21","temperature":"24","comments":"# Freundlich K value was calculated from the units (ug\/g) (L\/ug)^(1\/n).","tmsp_last_updt":"09-MAR-10"}
,{"detail_id":10562,"contaminant_process_id":12040,"reference_id":12080,"freundlich_k":"135","freundlich_1n":"0.348 +\/- 0.048","form_of_contaminant":"RDX","water":"LW","gac_manufacturer":"Calgon","gac_product_name":"F400","gac_isotherm_mesh_size":"200 x 320","ph":"8.1","comments":"Lab water = distilled, deionized water","tmsp_last_updt":"23-AUG-10"}
,{"detail_id":10563,"contaminant_process_id":12040,"reference_id":12080,"freundlich_k":"125","freundlich_1n":"0.365 +\/- 0.024","form_of_contaminant":"RDX","water":"GW","gac_manufacturer":"Calgon","gac_product_name":"F400","gac_isotherm_mesh_size":"200 x 320","ph":"7.9","tmsp_last_updt":"23-AUG-10"}
,{"detail_id":10942,"contaminant_process_id":13720,"reference_id":16300,"freundlich_k":"60.9","freundlich_1n":"3.46","water":"MW","gac_manufacturer":"Calgon","gac_product_name":"F400","gac_effective_size":"0.55 to 0.75","c_o":"15 to 150","equilibrium_time":"2","ph":"7.2","temperature":"30","comments":"Isotherm study carried out with 0.1 g GAC and 3 mM phosphate buffer in 200 to 500 mL flasks.","tmsp_last_updt":"17-MAY-12"}
,{"detail_id":10621,"contaminant_process_id":12201,"reference_id":10125,"freundlich_k":"48","freundlich_1n":"0.39","form_of_contaminant":"2'-ethyl-6'-methylacetanilide","water":"SW","gac_manufacturer":"Calgon","gac_product_name":"WPH","c_o":"0.05","temperature":"22","tmsp_last_updt":"18-APR-11"}
,{"detail_id":10721,"contaminant_process_id":12980,"reference_id":14721,"freundlich_k":"7.59","freundlich_1n":"0.5464","water":"LW","gac_manufacturer":"Purolite International Limited","gac_product_name":"Macronet MN-150","gac_type":"O","gac_effective_size":"0.662","equilibrium_time":"3","ph":"7","temperature":"25","toc":"3#","comments":"Isotherm study performed with hypercrosslinked polymer consisting of macroporous polystyrene crosslinked with divinylbenzene and possessing a weakly basic tertiary amine functional group. # The effect of NOM on adsorption capacity was studied in the presence of 3 mg\/L humic acid.","tmsp_last_updt":"10-FEB-11"}
,{"detail_id":10722,"contaminant_process_id":12980,"reference_id":14721,"freundlich_k":"1.29","freundlich_1n":"0.6135","water":"LW","gac_manufacturer":"Purolite International Limited","gac_product_name":"Macronet MN-500","gac_type":"O","gac_effective_size":"0.651","equilibrium_time":"3","ph":"7","temperature":"25","comments":"Isotherm study performed with hypercrosslinked polymer consisting of macroporous polystyrene crosslinked with divinylbenzene and possessing a strongly acidic sulphonic acid group.","tmsp_last_updt":"08-NOV-10"}
,{"detail_id":10768,"contaminant_process_id":11720,"reference_id":10224,"freundlich_k":"0.681#","freundlich_1n":"1.002","form_of_contaminant":"simazine","water":"SW","gac_manufacturer":"American Norit","gac_product_name":"HDB PAC","equilibrium_time":"7","ph":"7","temperature":"room","comments":"#K reported in mg\/g and L\/ug, non-linear, Missouri River water","tmsp_last_updt":"13-APR-11"}
,{"detail_id":10780,"contaminant_process_id":12040,"reference_id":15120,"freundlich_k":"19.23","freundlich_1n":"0.532","form_of_contaminant":"RDX","water":"GW","gac_product_name":"Filtrasorb 200","tmsp_last_updt":"29-APR-11"}
,{"detail_id":10781,"contaminant_process_id":12040,"reference_id":15120,"freundlich_k":"32.26","freundlich_1n":"0.413","form_of_contaminant":"RDX","water":"GW","gac_product_name":"Filtrasorb 300","tmsp_last_updt":"29-APR-11"}
,{"detail_id":10782,"contaminant_process_id":12040,"reference_id":15120,"freundlich_k":"20.4","freundlich_1n":"0.555","form_of_contaminant":"RDX","water":"GW","gac_product_name":"Filtrasorb 400","tmsp_last_updt":"29-APR-11"}
,{"detail_id":10461,"contaminant_process_id":11140,"reference_id":11780,"freundlich_k":"47.9","freundlich_1n":"0.681","water":"LW","gac_manufacturer":"Calgon Corp., Pittsburgh, PA","gac_product_name":"Filtrasorb 400","gac_type":"B","gac_product_mesh_size":"325","c_o":"0.0484","equilibrium_time":"14","ph":"7.1","temperature":"23","comments":"Table 3 presents the Freundlich model parameters for TCE. Distilled water buffered with 0.001 M phosphate buffer was utilized. Carbon tetrachloride was also spiked at an original concentration of 0.0435 mg\/L.","tmsp_last_updt":"08-MAR-10"}
,{"detail_id":10541,"contaminant_process_id":12040,"reference_id":12000,"freundlich_k":"121.7","freundlich_1n":"0.358","form_of_contaminant":"RDX","water":"LW","gac_manufacturer":"Calgon","gac_product_name":"Filtrasorb 400","gac_type":"B","gac_isotherm_mesh_size":"200 x 320","c_o":"2.9","temperature":"21 +\/- 2","comments":"Final DO concentrations were generally >3.5 mg\/L","tmsp_last_updt":"23-AUG-10"}
,{"detail_id":10680,"contaminant_process_id":12305,"reference_id":12220,"freundlich_k":"11.8#","freundlich_1n":"2.26#","form_of_contaminant":"PFOA","water":"MW","gac_manufacturer":"Calgon","gac_product_name":"Filtrasorb 400 (F400)","gac_type":"A","gac_effective_size":"0.55 to 0.75","ph":"7.2","temperature":"30","comments":"#The isotherm data is provided in Table 2. Phosphate buffer (3mM) was used for the experiments. ","tmsp_last_updt":"30-AUG-10"}
,{"detail_id":10766,"contaminant_process_id":11720,"reference_id":10224,"freundlich_k":"3.333#","freundlich_1n":"0.422","form_of_contaminant":"simazine","water":"LW","gac_manufacturer":"American Norit","gac_product_name":"HDB PAC","equilibrium_time":"7","ph":"7","temperature":"room","comments":"#K reported in mg\/g and L\/ug, non-linear","tmsp_last_updt":"13-APR-11"}
,{"detail_id":10800,"contaminant_process_id":11140,"reference_id":-14208849,"freundlich_k":"55.9#","freundlich_1n":"0.482","water":"LW","gac_manufacturer":"Calgon","gac_product_name":"Filtrasorb 400","c_o":"0.0077 to 0.442","temperature":"24","toc":"<0.1","comments":"# K value was coverted from units of (ug\/g)(L\/ug). Data is for both 100-gal recirculating tank and bottle-point procedures. Isotherm carbon mesh size is 12 x 40 for recirculating tank procedure and 100 x 200 for bottle-point procedure.","tmsp_last_updt":"20-JUL-11"}
,{"detail_id":10820,"contaminant_process_id":11140,"reference_id":16025,"freundlich_k":"47.8#","freundlich_1n":"0.680#","water":"MW","gac_manufacturer":"Sutcliffe Carbon","gac_product_name":"Aquacarb 207EA","gac_type":"B","ph":"7","temperature":"20","comments":"# Freundlich parameters were converted from means in different units in Table 2. Synthetic water representing typical groundwater quality was tested.","tmsp_last_updt":"27-JUL-11"}
,{"detail_id":10880,"contaminant_process_id":13720,"reference_id":16260,"freundlich_k":"5.128","freundlich_1n":"0.386","water":"LW","gac_manufacturer":"Xinhua Activated Carbon, Ltd.","gac_isotherm_mesh_size":"10","gac_effective_size":"> 1.6","tmsp_last_updt":"16-MAY-12"}
,{"detail_id":10940,"contaminant_process_id":13720,"reference_id":16300,"freundlich_k":"38.5","freundlich_1n":"3","water":"MW","gac_manufacturer":"Calgon","gac_product_name":"F300","gac_effective_size":"0.8 to 1.0","c_o":"15 to 150","equilibrium_time":"2","ph":"7.2","temperature":"30","comments":"Isotherm study carried out with 0.1 g GAC and 3 mM phosphate buffer in 200 to 500 mL flasks.","tmsp_last_updt":"17-MAY-12"}
,{"detail_id":10941,"contaminant_process_id":13720,"reference_id":16300,"freundlich_k":"36.7","freundlich_1n":"2.7","water":"MW","gac_manufacturer":"Calgon","gac_product_name":"URV-MOD1","gac_effective_size":"1.0 to 1.2","c_o":"15 to 150","equilibrium_time":"2","ph":"7.2","temperature":"30","comments":"Isotherm study carried out with 0.1 g GAC and 3 mM phosphate buffer in 200 to 500 mL flasks.","tmsp_last_updt":"17-MAY-12"}
,{"detail_id":10943,"contaminant_process_id":13720,"reference_id":16300,"freundlich_k":"25.9","freundlich_1n":"0.9","water":"MW","gac_manufacturer":"Calgon","gac_product_name":"F400","gac_effective_size":"0.55 to 0.75","c_o":"0.05 to 0.5","equilibrium_time":"2","ph":"7.2","temperature":"30","comments":"Isotherm study carried out with 0.1 g GAC and 3 mM phosphate buffer in 130 mL flasks.","tmsp_last_updt":"17-MAY-12"}
,{"detail_id":10945,"contaminant_process_id":13720,"reference_id":16300,"freundlich_k":"0.73","freundlich_1n":"1.97","water":"MW","gac_product_name":"13X Zeolite#","gac_type":"O","c_o":"15 to 150","equilibrium_time":"2","ph":"7.2","temperature":"30","comments":"# Isotherm study carried out with 0.1 g of microporous crystalline hydrated aluminosilicate (Si\/Al 2.8) and 3 mM phosphate buffer in 200 to 500 mL flasks.","tmsp_last_updt":"17-MAY-12"}
,{"detail_id":11257,"contaminant_process_id":12305,"reference_id":2140312786,"freundlich_k":"49.3","freundlich_1n":"0.369#","water":"LW","gac_manufacturer":"Calgon","gac_product_name":"F400","gac_type":"B","gac_effective_size":"0.42 to 1","c_o":"1","equilibrium_time":"7","ph":"7.2","comments":"#Data for PFOA alone; 1\/n calculated from n; some data duplicate those in Reference # 2537, but this is a peer-reviewed source","tmsp_last_updt":"06-MAY-21"}
,{"detail_id":11258,"contaminant_process_id":12305,"reference_id":2140312786,"freundlich_k":"15","freundlich_1n":"0.225#","water":"LW","gac_manufacturer":"Calgon","gac_product_name":"F400","gac_type":"B","gac_effective_size":"0.42 to 1","c_o":"1","equilibrium_time":"7","ph":"7.2","comments":"#Data for PFOA in a mixture with 1 mg\/L PFOS; 1\/n calculated from n; some data duplicate those in Reference # 2537, but this is a peer-reviewed source","tmsp_last_updt":"06-MAY-21"}
,{"detail_id":11259,"contaminant_process_id":12305,"reference_id":2140312786,"freundlich_k":"13.7","freundlich_1n":"0.256#","water":"LW","gac_manufacturer":"Calgon","gac_product_name":"CBC-OLC 12x30","gac_type":"O","gac_product_mesh_size":"12x40","gac_effective_size":"0.42 to 1","c_o":"1","equilibrium_time":"7","ph":"7.2","comments":"#Data for PFOA alone; 1\/n calculated from n; carbon type is coconut-based; some data duplicate those in Reference # 2537, but this is a peer-reviewed source","tmsp_last_updt":"06-MAY-21"}
,{"detail_id":11260,"contaminant_process_id":12305,"reference_id":2140312786,"freundlich_k":"7.87","freundlich_1n":"0.255#","water":"LW","gac_manufacturer":"Calgon","gac_product_name":"CBC-OLC 12x30","gac_type":"O","gac_product_mesh_size":"12x40","gac_effective_size":"0.42 to 1","c_o":"1","equilibrium_time":"7","ph":"7.2","comments":"#Data for PFOA in a mixture with 1 mg\/L PFOS; 1\/n calculated from n; carbon type is coconut-based; some data duplicate those in Reference # 2537, but this is a peer-reviewed source","tmsp_last_updt":"06-MAY-21"}
,{"detail_id":11261,"contaminant_process_id":12305,"reference_id":2140312793,"freundlich_k":"#","freundlich_1n":"1.04#","water":"LW","gac_manufacturer":"DuPont","gac_product_name":"Amb XAD 7HP","gac_type":"O","gac_product_mesh_size":"20 to 60","c_o":"0.16 to 3.1","equilibrium_time":"2.5","ph":"7.8","temperature":"22.2","comments":"#Results are for a nonionic, moderately polar resin; K reported as 1831 ((ug\/g)(ug\/L)^-n); 1\/n calculated from n","tmsp_last_updt":"06-MAY-21"}
,{"detail_id":11344,"contaminant_process_id":13720,"reference_id":2140312842,"freundlich_k":"4.48#","freundlich_1n":"0.21","water":"MW","gac_manufacturer":"Arkema Group","gac_product_name":"Cecarbon Gac 1240","gac_type":"B","c_o":"0.001","ph":"7.5","toc":"5#","comments":"#KF value is in the units (ng\/mg)(ng\/L)^(-1\/n); TOC = DOC; Water is spiked tap water; Reactivated GAC","tmsp_last_updt":"07-JUL-22"}
,{"detail_id":11345,"contaminant_process_id":13720,"reference_id":2140312844,"freundlich_k":"97.62","freundlich_1n":"0.21","water":"LW","gac_type":"O","c_o":"1 to 50","equilibrium_time":"1","ph":"5","temperature":"22","comments":"#Calcium-rich montmorillonite clay (CaMTC16); sorbent loading of 0.25 g\/L","tmsp_last_updt":"07-JUL-22"}
,{"detail_id":11346,"contaminant_process_id":12305,"reference_id":2140312842,"freundlich_k":"2.20#","freundlich_1n":"0.23","water":"MW","gac_manufacturer":"Arkema Group","gac_product_name":"Acticarbone NCL 1240","gac_type":"O","c_o":"0.001","ph":"7.5","toc":"5#","comments":"#KF value is in the units (ng\/mg)(ng\/L)^(-1\/n); TOC = DOC; Water is spiked tap water; GAC type is coconut","tmsp_last_updt":"07-JUL-22"}
,{"detail_id":11347,"contaminant_process_id":12305,"reference_id":2140312842,"freundlich_k":"5.40#","freundlich_1n":"0.28","water":"MW","gac_manufacturer":"Arkema Group","gac_product_name":"Cecarbon Gac 1240","gac_type":"B","c_o":"0.001","ph":"7.5","toc":"5#","comments":"#KF value is in the units (ng\/mg)(ng\/L)^(-1\/n); TOC = DOC; Water is spiked tap water","tmsp_last_updt":"07-JUL-22"}
,{"detail_id":11348,"contaminant_process_id":12305,"reference_id":2140312842,"freundlich_k":"3.43#","freundlich_1n":"0.29","water":"MW","gac_manufacturer":"Arkema Group","gac_product_name":"Acticarbone NCL 1240","gac_type":"O","c_o":"0.001","ph":"7.5","toc":"5#","comments":"#KF value is in the units (ng\/mg)(ng\/L)^(-1\/n); TOC = DOC; Water is spiked tap water; GAC type is coconut reactivated","tmsp_last_updt":"07-JUL-22"}
,{"detail_id":11349,"contaminant_process_id":12305,"reference_id":2140312842,"freundlich_k":"4.02#","freundlich_1n":"0.31","water":"MW","gac_manufacturer":"Arkema Group","gac_product_name":"Cecarbon Gac 1240","gac_type":"B","c_o":"0.001","ph":"7.5","toc":"5#","comments":"#KF value is in the units (ng\/mg)(ng\/L)^(-1\/n); TOC = DOC; Water is spiked tap water; Reactivated GAC","tmsp_last_updt":"07-JUL-22"}
,{"detail_id":11350,"contaminant_process_id":12305,"reference_id":2140312860,"freundlich_k":"18.4#","freundlich_1n":"0.24#","water":"LW","gac_product_name":"OMC-700","c_o":"2 to 12","equilibrium_time":"0.04","ph":"6","temperature":"25","comments":"#Ordered mesoporous carbon (OMC-700); material dosage = 10mg, solution volume = 200mL; Freundlich K units not given; 1\/n calculated  from n = 4.2.","tmsp_last_updt":"07-JUL-22"}
,{"detail_id":11351,"contaminant_process_id":12305,"reference_id":2140312860,"freundlich_k":"69.4#","freundlich_1n":"0.13#","water":"LW","gac_product_name":"OMC-900","c_o":"2 to 12","equilibrium_time":"0.04","ph":"6","temperature":"25","comments":"#Ordered mesoporous carbon (OMC-900); material dosage = 10mg, solution volume = 200mL; Freundlich K units not given; 1\/n calculated  from n = 7.7.","tmsp_last_updt":"07-JUL-22"}
,{"detail_id":11352,"contaminant_process_id":12305,"reference_id":2140312844,"freundlich_k":"43.41","freundlich_1n":"0.14","water":"LW","gac_type":"O","c_o":"1 to 50","equilibrium_time":"1","ph":"5","temperature":"22","comments":"#Calcium-rich montmorillonite clay (CaMTC16); sorbent loading of 0.25 g\/L","tmsp_last_updt":"07-JUL-22"}
,{"detail_id":11409,"contaminant_process_id":12305,"reference_id":2140312946,"freundlich_k":"22.37","freundlich_1n":"1.597","water":"LW","gac_type":"O","c_o":"30","equilibrium_time":"0.42","ph":"3","temperature":"25","comments":"#Metal-organic frameworks (DUT-5(Al)) were prepared to remove PFOS and PFOA","tmsp_last_updt":"26-JUL-23"}
,{"detail_id":11410,"contaminant_process_id":12305,"reference_id":2140312947,"freundlich_k":"0.47","freundlich_1n":"1.63","water":"LW","gac_type":"O","c_o":"200 to 1,000","ph":"2.3 to 6.3","temperature":"24","comments":"#MHOceramic was synthesized using the sol–gel method detailed in (Hussain et al., 2020).","tmsp_last_updt":"26-JUL-23"}
,{"detail_id":11411,"contaminant_process_id":12305,"reference_id":2140312948,"freundlich_k":"53","freundlich_1n":"0.66","water":"LW","gac_product_name":"PAC-325","gac_type":"O","gac_effective_size":"<0.11","c_o":"20","equilibrium_time":"0.12","comments":"#Commercial coconut shell powdered activated carbon; iodine number 700 mg\/g","tmsp_last_updt":"26-JUL-23"}
,{"detail_id":11412,"contaminant_process_id":12305,"reference_id":2140312948,"freundlich_k":"0.77","freundlich_1n":"0.34","water":"LW","gac_product_name":"GAC-20x50","gac_type":"O","gac_product_mesh_size":"20x50","gac_effective_size":"0.3 to 0.85","c_o":"20","equilibrium_time":"4.2","comments":"#Commercial coconut shell granular activated carbon; iodine number 1100 mg\/g","tmsp_last_updt":"26-JUL-23"}
,{"detail_id":11413,"contaminant_process_id":13720,"reference_id":2140312960,"freundlich_k":"191.67","freundlich_1n":"0.26","water":"LW","gac_type":"O","c_o":"50 to 500","equilibrium_time":"30 minutes","ph":"2 to 10","temperature":"25 to 55","comments":"#Study on novel MOF-808 metalorganic framework (MOF) synthesized in lab","tmsp_last_updt":"26-JUL-23"}
,{"detail_id":11414,"contaminant_process_id":13720,"reference_id":2140312945,"freundlich_k":"5.86","freundlich_1n":"0.54","water":"LW","gac_type":"O","ph":"5","temperature":"25","comments":"#Test with magnetic biochar (MBC), synthesised using a facile pre-modification method.","tmsp_last_updt":"26-JUL-23"}
,{"detail_id":11415,"contaminant_process_id":13720,"reference_id":2140312946,"freundlich_k":"254.9","freundlich_1n":"3.642","water":"LW","gac_type":"O","c_o":"30","equilibrium_time":"0.42","ph":"3","temperature":"25","comments":"#Metal-organic frameworks (DUT-5(Al)) were prepared to remove PFOS and PFOA","tmsp_last_updt":"26-JUL-23"}
,{"detail_id":11417,"contaminant_process_id":14351,"reference_id":12160,"freundlich_1n":"1.67#","form_of_contaminant":"PFOA","water":"GW","gac_manufacturer":"Silcarbon","gac_type":"A","gac_effective_size":"0.045","c_o":"0.0014","equilibrium_time":"28","ph":"6.7","temperature":"20","comments":"The PAC Freundlich isotherm is shown in Table 2. log K = 3.8 (ng\/g)(ng\/L)^-n. The groundwater DOC concentration was 3 to 5 mg\/L.","tmsp_last_updt":"20-MAY-24"}
,{"detail_id":11418,"contaminant_process_id":14351,"reference_id":12160,"freundlich_1n":"3.4#","form_of_contaminant":"PFOA","water":"GW","gac_manufacturer":"Silcarbon","gac_type":"A","gac_effective_size":"0.226","c_o":"0.0014","equilibrium_time":"28","ph":"6.7","temperature":"20","comments":"The GAC Freundlich isotherm is shown in Table 3. log K = 2.3 (ng\/g)(ng\/L)^-n. The groundwater DOC concentration was 3 to 5 mg\/L.","tmsp_last_updt":"20-MAY-24"}
,{"detail_id":11419,"contaminant_process_id":14351,"reference_id":12220,"freundlich_k":"11.8#","freundlich_1n":"2.26#","form_of_contaminant":"PFOA","water":"MW","gac_manufacturer":"Calgon","gac_product_name":"Filtrasorb 400 (F400)","gac_type":"A","gac_effective_size":"0.55 to 0.75","ph":"7.2","temperature":"30","comments":"#The isotherm data is provided in Table 2. Phosphate buffer (3mM) was used for the experiments.","tmsp_last_updt":"20-MAY-24"}
,{"detail_id":11420,"contaminant_process_id":14351,"reference_id":16240,"freundlich_k":"108.9#","freundlich_1n":"0.48","form_of_contaminant":"PFOS","water":"LW","gac_manufacturer":"Dow","gac_product_name":"Amb IRA-400","gac_type":"O","gac_effective_size":"0.8","c_o":"0.0001","equilibrium_time":"4.17","ph":"6.4","temperature":"25","comments":"# Study performed with ion-exchange polymer.","tmsp_last_updt":"20-MAY-24"}
,{"detail_id":11421,"contaminant_process_id":14351,"reference_id":16240,"freundlich_k":"28.4","freundlich_1n":"0.45","form_of_contaminant":"PFOS","water":"LW","gac_manufacturer":"Calgon","gac_product_name":"Filtrasorb 400","gac_effective_size":"0.25 to 0.5","c_o":"0.0001","equilibrium_time":"4.17","ph":"6.4","temperature":"25","tmsp_last_updt":"20-MAY-24"}
,{"detail_id":11422,"contaminant_process_id":14351,"reference_id":16240,"freundlich_k":"54.6#","freundlich_1n":"1.19","form_of_contaminant":"PFOS","water":"LW","gac_manufacturer":"Dow","gac_product_name":"L493","gac_type":"O","gac_effective_size":"0.8","c_o":"0.0001","equilibrium_time":"4.17","ph":"6.4","temperature":"25","comments":"# Study performed with non-ion-exchange polymer.","tmsp_last_updt":"20-MAY-24"}
,{"detail_id":11423,"contaminant_process_id":14351,"reference_id":16240,"freundlich_k":"79.1#","freundlich_1n":"0.62","form_of_contaminant":"PFOS","water":"LW","gac_manufacturer":"Dow","gac_product_name":"Amb XAD 4","gac_type":"O","gac_effective_size":"0.35 to 1.18","c_o":"0.0001","equilibrium_time":"4.17","ph":"6.4","temperature":"25","comments":"# Study performed with non-ion-exchange polymer.","tmsp_last_updt":"20-MAY-24"}
,{"detail_id":11424,"contaminant_process_id":14351,"reference_id":16240,"freundlich_k":"81.3#","freundlich_1n":"1.06","form_of_contaminant":"PFOS","water":"LW","gac_manufacturer":"Dow","gac_product_name":"V493","gac_type":"O","gac_effective_size":"0.8","c_o":"0.0001","equilibrium_time":"4.17","ph":"6.4","temperature":"25","comments":"# Study performed with non-ion-exchange polymer.","tmsp_last_updt":"20-MAY-24"}
,{"detail_id":11425,"contaminant_process_id":14351,"reference_id":16240,"freundlich_k":"95.9#","freundlich_1n":"0.6","form_of_contaminant":"PFOS","water":"LW","gac_manufacturer":"Dow","gac_product_name":"MarathonA","gac_type":"O","gac_effective_size":"0.57","c_o":"0.0001","equilibrium_time":"4.17","ph":"6.4","temperature":"25","comments":"# Study performed with ion-exchange polymer.","tmsp_last_updt":"20-MAY-24"}
,{"detail_id":11426,"contaminant_process_id":14351,"reference_id":16260,"freundlich_k":"5.128","freundlich_1n":"0.386","form_of_contaminant":"PFOS","water":"LW","gac_manufacturer":"Xinhua Activated Carbon, Ltd.","gac_isotherm_mesh_size":"10","gac_effective_size":"> 1.6","tmsp_last_updt":"20-MAY-24"}
,{"detail_id":11427,"contaminant_process_id":14351,"reference_id":16280,"freundlich_k":"2.73","freundlich_1n":"2","form_of_contaminant":"PFOS","water":"GW","gac_manufacturer":"Silcarbon","gac_effective_size":"0.226","c_o":"1.4","equilibrium_time":"28","ph":"6.7","temperature":"20","toc":"3 to 5#","comments":"# TOC presented is DOC. Study carried out with well water contaminated with eight perfluorinated compounds.","tmsp_last_updt":"20-MAY-24"}
,{"detail_id":11428,"contaminant_process_id":14351,"reference_id":16280,"freundlich_k":"4.0#","freundlich_1n":"1.11","form_of_contaminant":"PFOS","water":"GW","gac_manufacturer":"Silcarbon","gac_product_name":"TH90 Extra","gac_type":"A","gac_effective_size":"< 0.045","c_o":"1.4","equilibrium_time":"28","ph":"6.7","temperature":"20","toc":"3 to 5#","comments":"# PAC isotherm study. TOC presented is DOC. Study carried out with well water contaminated with eight perfluorinated compounds.","tmsp_last_updt":"20-MAY-24"}
,{"detail_id":11429,"contaminant_process_id":14351,"reference_id":16300,"freundlich_k":"0.01","freundlich_1n":"0.63","form_of_contaminant":"PFOS","water":"MW","gac_product_name":"NaY Zeolite#","gac_type":"O","c_o":"15 to 150","equilibrium_time":"2","ph":"7.2","temperature":"30","comments":"# Isotherm study carried out with 0.1 g of microporous crystalline hydrated aluminosilicate (Si\/Al 5.5) and 3 mM phosphate buffer in 200 to 500 mL flasks.","tmsp_last_updt":"20-MAY-24"}
,{"detail_id":11430,"contaminant_process_id":14351,"reference_id":16300,"freundlich_k":"0.73","freundlich_1n":"1.97","form_of_contaminant":"PFOS","water":"MW","gac_product_name":"13X Zeolite#","gac_type":"O","c_o":"15 to 150","equilibrium_time":"2","ph":"7.2","temperature":"30","comments":"# Isotherm study carried out with 0.1 g of microporous crystalline hydrated aluminosilicate (Si\/Al 2.8) and 3 mM phosphate buffer in 200 to 500 mL flasks.","tmsp_last_updt":"20-MAY-24"}
,{"detail_id":11431,"contaminant_process_id":14351,"reference_id":16300,"freundlich_k":"25.9","freundlich_1n":"0.9","form_of_contaminant":"PFOS","water":"MW","gac_manufacturer":"Calgon","gac_product_name":"F400","gac_effective_size":"0.55 to 0.75","c_o":"0.05 to 0.5","equilibrium_time":"2","ph":"7.2","temperature":"30","comments":"Isotherm study carried out with 0.1 g GAC and 3 mM phosphate buffer in 130 mL flasks.","tmsp_last_updt":"20-MAY-24"}
,{"detail_id":11432,"contaminant_process_id":14351,"reference_id":16300,"freundlich_k":"31.8","freundlich_1n":"2.95","form_of_contaminant":"PFOS","water":"MW","gac_product_name":"NaY80 Zeolite#","gac_type":"O","c_o":"15 to 150","equilibrium_time":"2","ph":"7.2","temperature":"30","comments":"# Isotherm study carried out with 0.1 g of microporous crystalline hydrated aluminosilicate (Si\/Al 80) and 3 mM phosphate buffer in 200 to 500 mL flasks.","tmsp_last_updt":"20-MAY-24"}
,{"detail_id":11433,"contaminant_process_id":14351,"reference_id":16300,"freundlich_k":"36.7","freundlich_1n":"2.7","form_of_contaminant":"PFOS","water":"MW","gac_manufacturer":"Calgon","gac_product_name":"URV-MOD1","gac_effective_size":"1.0 to 1.2","c_o":"15 to 150","equilibrium_time":"2","ph":"7.2","temperature":"30","comments":"Isotherm study carried out with 0.1 g GAC and 3 mM phosphate buffer in 200 to 500 mL flasks.","tmsp_last_updt":"20-MAY-24"}
,{"detail_id":11397,"contaminant_process_id":2146747960,"reference_id":2140313061,"freundlich_k":"1.78","freundlich_1n":"0.43","water":"LW","gac_product_name":"F300","gac_type":"A","gac_effective_size":"0.80 to 1.00","equilibrium_time":"89","ph":"9.2","comments":"Table 2; virgin GAC","tmsp_last_updt":"26-JUL-23"}
,{"detail_id":11398,"contaminant_process_id":2146747960,"reference_id":2140313061,"freundlich_k":"1.15","freundlich_1n":"0.28","water":"LW","gac_product_name":"AquaCarb","gac_type":"O","gac_effective_size":"0.60 to 0.85","equilibrium_time":"48","ph":"10.1","comments":"Table 2; virgin GAC","tmsp_last_updt":"26-JUL-23"}
,{"detail_id":11399,"contaminant_process_id":2146747960,"reference_id":2140313061,"freundlich_k":"0.89","freundlich_1n":"0.6","water":"LW","gac_product_name":"W V B-30","gac_type":"W","gac_effective_size":"1","equilibrium_time":"89","ph":"4.6","comments":"Table 2; virgin GAC","tmsp_last_updt":"26-JUL-23"}
,{"detail_id":11400,"contaminant_process_id":2146747960,"reference_id":2140313061,"freundlich_k":"1.24","freundlich_1n":"0.31","water":"LW","gac_product_name":"F400","gac_type":"A","gac_effective_size":"0.55 to 0.75","equilibrium_time":"40","ph":"7.2","comments":"Table 2; preloaded GAC","tmsp_last_updt":"26-JUL-23"}
,{"detail_id":11401,"contaminant_process_id":2146747960,"reference_id":2140313061,"freundlich_k":"1.18","freundlich_1n":"0.27","water":"LW","gac_product_name":"F300","gac_type":"A","gac_effective_size":"0.80 to 1.00","equilibrium_time":"43","ph":"7.2","comments":"Table 2; preloaded GAC","tmsp_last_updt":"26-JUL-23"}
,{"detail_id":11402,"contaminant_process_id":2146747960,"reference_id":2140313061,"freundlich_k":"0.72","freundlich_1n":"0.28","water":"LW","gac_product_name":"F300-utility preloaded","gac_type":"A","gac_effective_size":"0.80 to 1.00","equilibrium_time":"43","ph":"7.2","comments":"Table 2; preloaded GAC","tmsp_last_updt":"26-JUL-23"}
,{"detail_id":11403,"contaminant_process_id":2146747960,"reference_id":2140313061,"freundlich_k":"0.58","freundlich_1n":"0.59","water":"LW","gac_product_name":"C-Gran","gac_type":"W","gac_effective_size":"0.80 to 1.10","equilibrium_time":"28","ph":"6.9","comments":"Table 2; preloaded GAC","tmsp_last_updt":"26-JUL-23"}
,{"detail_id":11404,"contaminant_process_id":2146747960,"reference_id":2140313061,"freundlich_k":"0.55","freundlich_1n":"0.61","water":"LW","gac_product_name":"W V B-30","gac_type":"W","gac_effective_size":"1","equilibrium_time":"28","ph":"7.1","comments":"Table 2; preloaded GAC","tmsp_last_updt":"26-JUL-23"}
,{"detail_id":11405,"contaminant_process_id":2146747960,"reference_id":2140313060,"freundlich_k":"0.67","freundlich_1n":"0.08","water":"SW","gac_product_name":"F400","gac_type":"A","gac_effective_size":"0.55 to 0.75","equilibrium_time":"21","ph":"8","toc":"5.42#","comments":"Table 6.2; Grand River Water; organic carbon as DOC","tmsp_last_updt":"26-JUL-23","location_studied":"Ontario"}
,{"detail_id":11406,"contaminant_process_id":2146747960,"reference_id":2140313060,"freundlich_k":"0.66","freundlich_1n":"0.05","water":"SW","gac_product_name":"F300","gac_type":"A","gac_effective_size":"0.80 to 1.00","equilibrium_time":"21","ph":"8","toc":"5.42#","comments":"Table 6.2; Grand River Water; organic carbon as DOC","tmsp_last_updt":"26-JUL-23","location_studied":"Ontario"}
,{"detail_id":11407,"contaminant_process_id":2146747960,"reference_id":2140313060,"freundlich_k":"0.75","freundlich_1n":"0.15","water":"SW","gac_product_name":"W V B-30","gac_type":"W","gac_effective_size":"1","equilibrium_time":"21","ph":"8","toc":"5.42#","comments":"Table 6.2; Grand River Water; organic carbon as DOC","tmsp_last_updt":"26-JUL-23","location_studied":"Ontario"}
,{"detail_id":11408,"contaminant_process_id":2146747960,"reference_id":2140313060,"freundlich_k":"2.14","freundlich_1n":"0.43","water":"SW","gac_product_name":"PAC","gac_type":"A","equilibrium_time":"21","ph":"8","toc":"5.42#","comments":"PAC; Table 6.2; Grand River Water; organic carbon as DOC","tmsp_last_updt":"26-JUL-23","location_studied":"Ontario"}
,{"detail_id":11434,"contaminant_process_id":14351,"reference_id":16300,"freundlich_k":"38.5","freundlich_1n":"3","form_of_contaminant":"PFOS","water":"MW","gac_manufacturer":"Calgon","gac_product_name":"F300","gac_effective_size":"0.8 to 1.0","c_o":"15 to 150","equilibrium_time":"2","ph":"7.2","temperature":"30","comments":"Isotherm study carried out with 0.1 g GAC and 3 mM phosphate buffer in 200 to 500 mL flasks.","tmsp_last_updt":"20-MAY-24"}
,{"detail_id":11435,"contaminant_process_id":14351,"reference_id":16300,"freundlich_k":"60.9","freundlich_1n":"3.46","form_of_contaminant":"PFOS","water":"MW","gac_manufacturer":"Calgon","gac_product_name":"F400","gac_effective_size":"0.55 to 0.75","c_o":"15 to 150","equilibrium_time":"2","ph":"7.2","temperature":"30","comments":"Isotherm study carried out with 0.1 g GAC and 3 mM phosphate buffer in 200 to 500 mL flasks.","tmsp_last_updt":"20-MAY-24"}
,{"detail_id":11436,"contaminant_process_id":14351,"reference_id":16962,"freundlich_k":"159#","freundlich_1n":"1.02","form_of_contaminant":"PFOS","water":"LW","gac_manufacturer":"Purolite","gac_product_name":"PFA400","gac_type":"O","c_o":"0.01 to 1.00","equilibrium_time":"4","comments":"# Results for anion exchange resin","tmsp_last_updt":"20-MAY-24"}
