Repository: seanthimons/curation

List of data sources and statuses of curation efforts:
- WHO drinking water standards

File: tdb/tdb/CP_DETAIL_GAC_ISOTHERM.json (part 5 of 7)
,"items":
,{"detail_id":11437,"contaminant_process_id":14351,"reference_id":16962,"freundlich_k":"163","freundlich_1n":"1.22","form_of_contaminant":"PFOS","water":"LW","gac_manufacturer":"Dow","gac_product_name":"Filtrasorb 400","gac_type":"B","c_o":"0.01 to 1.00","equilibrium_time":"4","tmsp_last_updt":"20-MAY-24"}
,{"detail_id":11438,"contaminant_process_id":14351,"reference_id":16962,"freundlich_k":"426#","freundlich_1n":"1","form_of_contaminant":"PFOS","water":"LW","gac_manufacturer":"Sigma Aldrich","gac_product_name":"Amb IRA400","gac_type":"O","c_o":"0.01 to 1.00","equilibrium_time":"4","comments":"# Results for anion exchange resin","tmsp_last_updt":"20-MAY-24"}
,{"detail_id":11439,"contaminant_process_id":14351,"reference_id":16962,"freundlich_k":"432#","freundlich_1n":"1.1","form_of_contaminant":"PFOS","water":"LW","gac_manufacturer":"Dow","gac_product_name":"Marathon A","gac_type":"O","c_o":"0.01 to 1.00","equilibrium_time":"4","comments":"# Results for anion exchange resin","tmsp_last_updt":"20-MAY-24"}
,{"detail_id":11440,"contaminant_process_id":14351,"reference_id":16962,"freundlich_k":"455#","freundlich_1n":"1.18","form_of_contaminant":"PFOS","water":"LW","gac_manufacturer":"Purolite","gac_product_name":"PFA300","gac_type":"O","c_o":"0.01 to 1.00","equilibrium_time":"4","comments":"# Results for anion exchange resin","tmsp_last_updt":"20-MAY-24"}
,{"detail_id":11441,"contaminant_process_id":14351,"reference_id":16962,"freundlich_k":"97#","freundlich_1n":"1.16","form_of_contaminant":"PFOS","water":"LW","gac_manufacturer":"Purolite","gac_product_name":"PFA444","gac_type":"O","c_o":"0.01 to 1.00","equilibrium_time":"4","comments":"# Results for anion exchange resin","tmsp_last_updt":"20-MAY-24"}
,{"detail_id":11442,"contaminant_process_id":14351,"reference_id":16963,"freundlich_k":"113#","freundlich_1n":"0.98#","form_of_contaminant":"PFBS","water":"LW","gac_manufacturer":"Purolite","gac_product_name":"PFA444","gac_type":"O","c_o":"0.01 to 1.00","equilibrium_time":"4","comments":"# Results for anion exchange resin. 1\/n converted from n.","tmsp_last_updt":"20-MAY-24"}
,{"detail_id":11443,"contaminant_process_id":14351,"reference_id":16963,"freundlich_k":"256#","freundlich_1n":"0.92#","form_of_contaminant":"PFBS","water":"LW","gac_manufacturer":"Purolite","gac_product_name":"PFA400","gac_type":"O","c_o":"0.01 to 1.00","equilibrium_time":"4","comments":"# Results for anion exchange resin. 1\/n converted from n.","tmsp_last_updt":"20-MAY-24"}
,{"detail_id":11444,"contaminant_process_id":14351,"reference_id":16966,"freundlich_k":"1.36#","freundlich_1n":"0.27","form_of_contaminant":"PFOA","water":"LW","gac_manufacturer":"Pengcheng Activated Carbon Co.","gac_type":"B","gac_effective_size":"0.9 to 1.0","c_o":"20 to 250","equilibrium_time":"7","ph":"5","temperature":"25","comments":"# K converted from units of mmol^(1-1\/n) L^(1\/n) g^(-1)","tmsp_last_updt":"20-MAY-24"}
,{"detail_id":11445,"contaminant_process_id":14351,"reference_id":16966,"freundlich_k":"12.10#","freundlich_1n":"0.13","form_of_contaminant":"PFOA","water":"LW","gac_manufacturer":"Sinopharm Chemical Reagent Co.","gac_product_name":"Aberlite IRA 400","gac_type":"O","gac_effective_size":"0.3 to 1.2","c_o":"20 to 250","equilibrium_time":"7","ph":"5","temperature":"25","comments":"# Results for anion exchange resin. K converted from units of mmol^(1-1\/n) L^(1\/n) g^(-1)","tmsp_last_updt":"20-MAY-24"}
,{"detail_id":11446,"contaminant_process_id":14351,"reference_id":16966,"freundlich_k":"2.70#","freundlich_1n":"0.2","form_of_contaminant":"PFOA","water":"LW","gac_manufacturer":"Pengcheng Activated Carbon Co.","gac_type":"O","gac_effective_size":"<0.1","c_o":"20 to 250","equilibrium_time":"7","ph":"5","temperature":"25","comments":"# Results for PAC. K converted from units of mmol^(1-1\/n) L^(1\/n) g^(-1)","tmsp_last_updt":"20-MAY-24"}
,{"detail_id":11447,"contaminant_process_id":14351,"reference_id":16966,"freundlich_k":"1.71#","freundlich_1n":"0.18","form_of_contaminant":"PFOS","water":"LW","gac_manufacturer":"Pengcheng Activated Carbon Co.","gac_type":"B","gac_effective_size":"0.9-1.0","c_o":"20 to 250","equilibrium_time":"7","ph":"5","temperature":"25","comments":"# K converted from units of mmol^(1-1\/n) L^(1\/n) g^(-1)","tmsp_last_updt":"20-MAY-24"}
,{"detail_id":11448,"contaminant_process_id":14351,"reference_id":16966,"freundlich_k":"2.10#","freundlich_1n":"0.17","form_of_contaminant":"PFOS","water":"LW","gac_manufacturer":"Sinopharm Chemical Reagent Co.","gac_product_name":"Amberlite IRA 400","gac_type":"O","gac_effective_size":"0.3 to 1.2","c_o":"20 to 250","equilibrium_time":"7","ph":"5","temperature":"25","comments":"# Results for anion exchange resin. K converted from units of mmol^(1-1\/n) L^(1\/n) g^(-1)","tmsp_last_updt":"20-MAY-24"}
,{"detail_id":11449,"contaminant_process_id":14351,"reference_id":16966,"freundlich_k":"5.05#","freundlich_1n":"0.18","form_of_contaminant":"PFOS","water":"LW","gac_manufacturer":"Pengcheng Activated Carbon Co.","gac_type":"O","gac_effective_size":"<0.1","c_o":"20 to 250","equilibrium_time":"7","ph":"5","temperature":"25","comments":"# Results for PAC. K converted from units of mmol^(1-1\/n) L^(1\/n) g^(-1)","tmsp_last_updt":"20-MAY-24"}
,{"detail_id":11450,"contaminant_process_id":14351,"reference_id":2140312425,"freundlich_k":"423#","freundlich_1n":"0.19#","form_of_contaminant":"PFOA","water":"LW","gac_type":"W","gac_isotherm_mesh_size":"20-30","c_o":"20 to 250","equilibrium_time":"2","ph":"5","comments":"# K converted from units of (mM\/g)(L\/mM)^(1\/n). 1\/n converted from n.","tmsp_last_updt":"20-MAY-24"}
,{"detail_id":11451,"contaminant_process_id":14351,"reference_id":2140312425,"freundlich_k":"259#","freundlich_1n":"0.29#","form_of_contaminant":"PFOS","water":"LW","gac_type":"W","gac_isotherm_mesh_size":"20-30","c_o":"20 to 250","equilibrium_time":"2","ph":"5","comments":"# K converted from units of (mM\/g)(L\/mM)^(1\/n). 1\/n converted from n.","tmsp_last_updt":"20-MAY-24"}
,{"detail_id":11452,"contaminant_process_id":14351,"reference_id":2140312459,"freundlich_k":"0.0179#","freundlich_1n":"4.17#","form_of_contaminant":"PFBA","water":"LW","gac_type":"O","gac_effective_size":"<0.15","c_o":"6 to 247","equilibrium_time":"3","ph":"6","comments":"# Results for a novel covalent triazine-based framework (CTF) adsorbent; K converted from units of mmol^(1-1\/n) L \/kg; 1\/n converted from n","tmsp_last_updt":"20-MAY-24"}
,{"detail_id":11453,"contaminant_process_id":14351,"reference_id":2140312459,"freundlich_k":"0.997#","freundlich_1n":"3.13#","form_of_contaminant":"PFBS","water":"LW","gac_manufacturer":"Calgon","gac_effective_size":"<0.15","c_o":"6 to 247","equilibrium_time":"3","ph":"6","comments":"# K converted from units of mmol^(1-1\/n) L \/kg; 1\/n converted from n","tmsp_last_updt":"20-MAY-24"}
,{"detail_id":11454,"contaminant_process_id":14351,"reference_id":2140312459,"freundlich_k":"21400#","freundlich_1n":"1.52#","form_of_contaminant":"PFHxS","water":"LW","gac_manufacturer":"Calgon","gac_effective_size":"<0.15","c_o":"19.2 to 180","equilibrium_time":"3","ph":"6","comments":"# K converted from units of mmol^(1-1\/n) L \/kg; 1\/n converted from n","tmsp_last_updt":"20-MAY-24"}
,{"detail_id":11455,"contaminant_process_id":14351,"reference_id":2140312459,"freundlich_k":"39400#","freundlich_1n":"1.45#","form_of_contaminant":"PFHxA","water":"LW","gac_manufacturer":"Calgon","gac_effective_size":"<0.15","c_o":"7.2 to 217","equilibrium_time":"3","ph":"6","comments":"# K converted from units of mmol^(1-1\/n) L \/kg; 1\/n converted from n","tmsp_last_updt":"20-MAY-24"}
,{"detail_id":11456,"contaminant_process_id":14351,"reference_id":2140312459,"freundlich_k":"468#","freundlich_1n":"2.17#","form_of_contaminant":"PFBS","water":"LW","gac_type":"O","gac_effective_size":"<0.15","c_o":"6 to 247","equilibrium_time":"3","ph":"6","comments":"# Results for a novel covalent triazine-based framework (CTF) adsorbent; K converted from units of mmol^(1-1\/n) L \/kg; 1\/n converted from n","tmsp_last_updt":"20-MAY-24"}
,{"detail_id":11457,"contaminant_process_id":14351,"reference_id":2140312459,"freundlich_k":"48400#","freundlich_1n":"1.49#","form_of_contaminant":"PFHxA","water":"LW","gac_type":"O","gac_effective_size":"<0.15","c_o":"7.2 to 217","equilibrium_time":"3","ph":"6","comments":"# Results for a novel covalent triazine-based framework (CTF) adsorbent; K converted from units of mmol^(1-1\/n) L \/kg; 1\/n converted from n","tmsp_last_updt":"20-MAY-24"}
,{"detail_id":11458,"contaminant_process_id":14351,"reference_id":2140312459,"freundlich_k":"717#","freundlich_1n":"2.08#","form_of_contaminant":"PFBA","water":"LW","gac_manufacturer":"Calgon","gac_effective_size":"<0.15","c_o":"7.2 to 217","equilibrium_time":"3","ph":"6","comments":"# K converted from units of mmol^(1-1\/n) L \/kg; 1\/n converted from n","tmsp_last_updt":"20-MAY-24"}
,{"detail_id":11459,"contaminant_process_id":14351,"reference_id":2140312459,"freundlich_k":"9290#","freundlich_1n":"1.72#","form_of_contaminant":"PFHxS","water":"LW","gac_type":"O","gac_effective_size":"<0.15","c_o":"19.2 to 180","equilibrium_time":"3","ph":"6","comments":"# Results for a novel covalent triazine-based framework (CTF) adsorbent; K converted from units of mmol^(1-1\/n) L \/kg; 1\/n converted from n","tmsp_last_updt":"20-MAY-24"}
,{"detail_id":11460,"contaminant_process_id":14351,"reference_id":2140312459,"freundlich_k":"0.665#","freundlich_1n":"3.33#","form_of_contaminant":"PFOA","water":"LW","gac_type":"O","gac_effective_size":"<0.15","c_o":"3.8 to 259","equilibrium_time":"3","ph":"6","comments":"# Results for a novel covalent triazine-based framework (CTF) adsorbent; K converted from units of mmol^(1-1\/n) L \/kg; 1\/n converted from n","tmsp_last_updt":"20-MAY-24"}
,{"detail_id":11461,"contaminant_process_id":14351,"reference_id":2140312459,"freundlich_k":"529#","freundlich_1n":"2.04#","form_of_contaminant":"PFOA","water":"LW","gac_manufacturer":"Nanotech Port Co.","gac_type":"O","gac_effective_size":"0.0004 to 0.0005","c_o":"3.8 to 259","equilibrium_time":"3","ph":"6","comments":"# Results for single-walled carbon nanotubes; K converted from units of mmol^(1-1\/n) L \/kg; 1\/n converted from n; effective size is average hydrodynamic diameters converted from nanometers","tmsp_last_updt":"20-MAY-24"}
,{"detail_id":11462,"contaminant_process_id":14351,"reference_id":2140312459,"freundlich_k":"73.6#","freundlich_1n":"2.5#","form_of_contaminant":"PFOA","water":"LW","gac_manufacturer":"Calgon","gac_effective_size":"<0.15","c_o":"3.8 to 259","equilibrium_time":"3","ph":"6","comments":"# K converted from units of mmol^(1-1\/n) L \/kg; 1\/n converted from n","tmsp_last_updt":"20-MAY-24"}
,{"detail_id":11463,"contaminant_process_id":14351,"reference_id":2140312459,"freundlich_k":"86400#","freundlich_1n":"1.06#","form_of_contaminant":"PFOA","water":"LW","gac_manufacturer":"Sinopharm Chemical Reagent Co.","gac_product_name":"Amberlite IRA-400","gac_type":"O","gac_effective_size":"0.3 to 0.8","c_o":"3.8 to 259","equilibrium_time":"3","ph":"6","comments":"# Results for anion exchange resin; K converted from units of mmol^(1-1\/n) L \/kg; 1\/n converted from n","tmsp_last_updt":"20-MAY-24"}
,{"detail_id":11464,"contaminant_process_id":14351,"reference_id":2140312459,"freundlich_k":"10600#","freundlich_1n":"1.75#","form_of_contaminant":"PFOS","water":"LW","gac_manufacturer":"Nanotech Port Co.","gac_type":"O","gac_effective_size":"0.0004 to 0.0005","c_o":"59.9 to 415","equilibrium_time":"3","ph":"6","comments":"# Results for single-walled carbon nanotubes; K converted from units of mmol^(1-1\/n) L \/kg; 1\/n converted from n; effective size is average hydrodynamic diameters converted from nanometers","tmsp_last_updt":"20-MAY-24"}
,{"detail_id":11465,"contaminant_process_id":14351,"reference_id":2140312459,"freundlich_k":"10600#","freundlich_1n":"1.75#","form_of_contaminant":"PFOS","water":"LW","gac_manufacturer":"Sinopharm Chemical Reagent Co.","gac_product_name":"Amberlite IRA-400","gac_type":"O","gac_effective_size":"0.3 to 0.8","c_o":"59.9 to 415","equilibrium_time":"3","ph":"6","comments":"# Results for anion exchange resin; K converted from units of mmol^(1-1\/n) L \/kg; 1\/n converted from n","tmsp_last_updt":"20-MAY-24"}
,{"detail_id":11277,"contaminant_process_id":13720,"reference_id":2140312769,"freundlich_k":"4.242","freundlich_1n":"0.59","water":"LW","gac_type":"O","gac_effective_size":"<1","c_o":"0.5 to 325","equilibrium_time":"<3","ph":"6.5","temperature":"25","comments":"Material tested was an unmodified sawdust biochar","tmsp_last_updt":"06-MAY-21"}
,{"detail_id":11278,"contaminant_process_id":13720,"reference_id":2140312769,"freundlich_k":"5.984","freundlich_1n":"0.55","water":"LW","gac_type":"O","gac_effective_size":"<1","c_o":"0.5 to 325","equilibrium_time":"<3","ph":"8.5","temperature":"25","comments":"Material tested was a  sawdust biochar modified with red mud","tmsp_last_updt":"06-MAY-21"}
,{"detail_id":11279,"contaminant_process_id":14351,"reference_id":2140312775,"freundlich_k":"141","freundlich_1n":"0.45#","form_of_contaminant":"GenX","water":"LW","gac_product_name":"IF-20+","gac_type":"O","gac_effective_size":"0.075 to 0.125","c_o":"0.2 to 50","equilibrium_time":"<1","ph":"9.7","comments":"#Material tested is ionic fluorogel with 20% ammonium by weight; 1\/n converted from n","tmsp_last_updt":"06-MAY-21"}
,{"detail_id":11280,"contaminant_process_id":14351,"reference_id":2140312791,"freundlich_k":"#","freundlich_1n":"0.451#","form_of_contaminant":"GenX","water":"LW","gac_manufacturer":"Jingke Activated Carbon Co.","gac_type":"O","gac_product_mesh_size":"20-35","equilibrium_time":"4","ph":"4","temperature":"27","comments":"#Data for K reported in mmol^(1?1\/n) L^ (1\/n) \/g, which is not readily convertible; K = 0.689 mmol^(1?1\/n) L^ (1\/n) \/g; 1\/n converted from n; carbon type is coconut-shell based","tmsp_last_updt":"06-MAY-21"}
,{"detail_id":11281,"contaminant_process_id":14351,"reference_id":2140312791,"freundlich_k":"#","freundlich_1n":"0.447#","form_of_contaminant":"GenX","water":"LW","gac_manufacturer":"Jingke Activated Carbon Co.","gac_type":"O","gac_product_mesh_size":"<100","equilibrium_time":"4","ph":"4","temperature":"27","comments":"#Data for K reported in mmol^(1?1\/n) L^ (1\/n) \/g, which is not readily convertible; K = 0.699 mmol^(1?1\/n) L^ (1\/n) \/g; 1\/n converted from n; carbon is coconut-shell based powdered activated carbon (PAC)","tmsp_last_updt":"06-MAY-21"}
,{"detail_id":11282,"contaminant_process_id":14351,"reference_id":2140312791,"freundlich_k":"#","freundlich_1n":"0.149#","form_of_contaminant":"GenX","water":"LW","gac_manufacturer":"Alfa Aesar","gac_product_name":"Amberlite IRA400","gac_type":"O","equilibrium_time":"4","ph":"4","temperature":"27","comments":"#Results for anion exchange resin; data for K reported in mmol^(1?1\/n) L^ (1\/n) \/g, which is not readily convertible; K = 3.291 mmol^(1?1\/n) L^ (1\/n) \/g; 1\/n converted from m","tmsp_last_updt":"06-MAY-21"}
,{"detail_id":11283,"contaminant_process_id":14351,"reference_id":2140312791,"freundlich_k":"#","freundlich_1n":"0.184#","form_of_contaminant":"GenX","water":"LW","gac_manufacturer":"Sigma-Aldrich","gac_product_name":"Amberlite IRA67","gac_type":"O","equilibrium_time":"4","ph":"4","temperature":"27","comments":"#Results for anion exchange resin; data for K reported in mmol^(1?1\/n) L^ (1\/n) \/g, which is not readily convertible; K = 3.542 mmol^(1?1\/n) L^ (1\/n) \/g; 1\/n converted from m","tmsp_last_updt":"06-MAY-21"}
,{"detail_id":11317,"contaminant_process_id":14351,"reference_id":2140312842,"freundlich_k":"2.44E-32#","freundlich_1n":"11.01","form_of_contaminant":"PFBA","water":"MW","gac_manufacturer":"Arkema Group","gac_product_name":"Acticarbone NCL 1240","gac_type":"O","c_o":"0.0001","ph":"7.5","toc":"5#","comments":"#KF value is in the units (ng\/mg)(ng\/L)^(-1\/n); TOC = DOC; Water is spiked tap water; GAC type is coconut","tmsp_last_updt":"07-JUL-22"}
,{"detail_id":11318,"contaminant_process_id":14351,"reference_id":2140312842,"freundlich_k":"3.12E-07#","freundlich_1n":"2.55","form_of_contaminant":"PFBA","water":"MW","gac_manufacturer":"Arkema Group","gac_product_name":"Cecarbon Gac 1240","gac_type":"B","c_o":"0.0001","ph":"7.5","toc":"5#","comments":"#KF value is in the units (ng\/mg)(ng\/L)^(-1\/n); TOC = DOC; Water is spiked tap water","tmsp_last_updt":"07-JUL-22"}
,{"detail_id":11319,"contaminant_process_id":14351,"reference_id":2140312842,"freundlich_k":"3.13E-17#","freundlich_1n":"5.95","form_of_contaminant":"PFBA","water":"MW","gac_manufacturer":"Arkema Group","gac_product_name":"Acticarbone NCL 1240","gac_type":"O","c_o":"0.0001","ph":"7.5","toc":"5#","comments":"#KF value is in the units (ng\/mg)(ng\/L)^(-1\/n); TOC = DOC; Water is spiked tap water; GAC type is coconut reactivated","tmsp_last_updt":"07-JUL-22"}
,{"detail_id":11320,"contaminant_process_id":14351,"reference_id":2140312842,"freundlich_k":"2.07E-09#","freundlich_1n":"3.3","form_of_contaminant":"PFBA","water":"MW","gac_manufacturer":"Arkema Group","gac_product_name":"Cecarbon Gac 1240","gac_type":"B","c_o":"0.0001","ph":"7.5","toc":"5#","comments":"#KF value is in the units (ng\/mg)(ng\/L)^(-1\/n); TOC = DOC; Water is spiked tap water; Reactivated GAC","tmsp_last_updt":"07-JUL-22"}
,{"detail_id":11321,"contaminant_process_id":14351,"reference_id":2140312842,"freundlich_k":"0.01#","freundlich_1n":"0.94","form_of_contaminant":"PFPeA","water":"MW","gac_manufacturer":"Arkema Group","gac_product_name":"Acticarbone NCL 1240","gac_type":"O","c_o":"0.0001","ph":"7.5","toc":"5#","comments":"#KF value is in the units (ng\/mg)(ng\/L)^(-1\/n); TOC = DOC; Water is spiked tap water; GAC type is coconut","tmsp_last_updt":"07-JUL-22"}
,{"detail_id":11322,"contaminant_process_id":14351,"reference_id":2140312842,"freundlich_k":"0.82#","freundlich_1n":"0.44","form_of_contaminant":"PFPeA","water":"MW","gac_manufacturer":"Arkema Group","gac_product_name":"Cecarbon Gac 1240","gac_type":"B","c_o":"0.0001","ph":"7.5","toc":"5#","comments":"#KF value is in the units (ng\/mg)(ng\/L)^(-1\/n); TOC = DOC; Water is spiked tap water","tmsp_last_updt":"07-JUL-22"}
,{"detail_id":11323,"contaminant_process_id":14351,"reference_id":2140312842,"freundlich_k":"0.05#","freundlich_1n":"0.77","form_of_contaminant":"PFPeA","water":"MW","gac_manufacturer":"Arkema Group","gac_product_name":"Acticarbone NCL 1240","gac_type":"O","c_o":"0.0001","ph":"7.5","toc":"5#","comments":"#KF value is in the units (ng\/mg)(ng\/L)^(-1\/n); TOC = DOC; Water is spiked tap water; GAC type is coconut reactivated","tmsp_last_updt":"07-JUL-22"}
,{"detail_id":11324,"contaminant_process_id":14351,"reference_id":2140312842,"freundlich_k":"0.62#","freundlich_1n":"0.45","form_of_contaminant":"PFPeA","water":"MW","gac_manufacturer":"Arkema Group","gac_product_name":"Cecarbon Gac 1240","gac_type":"B","c_o":"0.0001","ph":"7.5","toc":"5#","comments":"#KF value is in the units (ng\/mg)(ng\/L)^(-1\/n); TOC = DOC; Water is spiked tap water; Reactivated GAC","tmsp_last_updt":"07-JUL-22"}
,{"detail_id":11325,"contaminant_process_id":14351,"reference_id":2140312842,"freundlich_k":"0.6#","freundlich_1n":"0.54","form_of_contaminant":"PFBS","water":"MW","gac_manufacturer":"Arkema Group","gac_product_name":"Acticarbone NCL 1240","gac_type":"O","c_o":"0.0001","ph":"7.5","toc":"5#","comments":"#KF value is in the units (ng\/mg)(ng\/L)^(-1\/n); TOC = DOC; Water is spiked tap water; GAC type is coconut","tmsp_last_updt":"07-JUL-22"}
,{"detail_id":11326,"contaminant_process_id":14351,"reference_id":2140312842,"freundlich_k":"2.21#","freundlich_1n":"0.41","form_of_contaminant":"PFBS","water":"MW","gac_manufacturer":"Arkema Group","gac_product_name":"Cecarbon Gac 1240","gac_type":"B","c_o":"0.0001","ph":"7.5","toc":"5#","comments":"#KF value is in the units (ng\/mg)(ng\/L)^(-1\/n); TOC = DOC; Water is spiked tap water","tmsp_last_updt":"07-JUL-22"}
,{"detail_id":11327,"contaminant_process_id":14351,"reference_id":2140312842,"freundlich_k":"1.16#","freundlich_1n":"0.48","form_of_contaminant":"PFBS","water":"MW","gac_manufacturer":"Arkema Group","gac_product_name":"Acticarbone NCL 1240","gac_type":"O","c_o":"0.0001","ph":"7.5","toc":"5#","comments":"#KF value is in the units (ng\/mg)(ng\/L)^(-1\/n); TOC = DOC; Water is spiked tap water; GAC type is coconut reactivated","tmsp_last_updt":"07-JUL-22"}
,{"detail_id":11328,"contaminant_process_id":14351,"reference_id":2140312842,"freundlich_k":"1.9#","freundlich_1n":"0.41","form_of_contaminant":"PFBS","water":"MW","gac_manufacturer":"Arkema Group","gac_product_name":"Cecarbon Gac 1240","gac_type":"B","c_o":"0.0001","ph":"7.5","toc":"5#","comments":"#KF value is in the units (ng\/mg)(ng\/L)^(-1\/n); TOC = DOC; Water is spiked tap water; Reactivated GAC","tmsp_last_updt":"07-JUL-22"}
,{"detail_id":11329,"contaminant_process_id":14351,"reference_id":2140312842,"freundlich_k":"0.87#","freundlich_1n":"0.43","form_of_contaminant":"PFHxA","water":"MW","gac_manufacturer":"Arkema Group","gac_product_name":"Acticarbone NCL 1240","gac_type":"O","c_o":"0.0001","ph":"7.5","toc":"5#","comments":"#KF value is in the units (ng\/mg)(ng\/L)^(-1\/n); TOC = DOC; Water is spiked tap water; GAC type is coconut","tmsp_last_updt":"07-JUL-22"}
,{"detail_id":11330,"contaminant_process_id":14351,"reference_id":2140312842,"freundlich_k":"2.3#","freundlich_1n":"0.41","form_of_contaminant":"PFHxA","water":"MW","gac_manufacturer":"Arkema Group","gac_product_name":"Cecarbon Gac 1240","gac_type":"B","c_o":"0.0001","ph":"7.5","toc":"5#","comments":"#KF value is in the units (ng\/mg)(ng\/L)^(-1\/n); TOC = DOC; Water is spiked tap water","tmsp_last_updt":"07-JUL-22"}
,{"detail_id":11331,"contaminant_process_id":14351,"reference_id":2140312842,"freundlich_k":"1.7#","freundlich_1n":"0.36","form_of_contaminant":"PFHxA","water":"MW","gac_manufacturer":"Arkema Group","gac_product_name":"Acticarbone NCL 1240","gac_type":"O","c_o":"0.0001","ph":"7.5","toc":"5#","comments":"#KF value is in the units (ng\/mg)(ng\/L)^(-1\/n); TOC = DOC; Water is spiked tap water; GAC type is coconut reactivated","tmsp_last_updt":"07-JUL-22"}
,{"detail_id":11332,"contaminant_process_id":14351,"reference_id":2140312842,"freundlich_k":"2.06#","freundlich_1n":"0.35","form_of_contaminant":"PFHxA","water":"MW","gac_manufacturer":"Arkema Group","gac_product_name":"Cecarbon Gac 1240","gac_type":"B","c_o":"0.0001","ph":"7.5","toc":"5#","comments":"#KF value is in the units (ng\/mg)(ng\/L)^(-1\/n); TOC = DOC; Water is spiked tap water; Reactivated GAC","tmsp_last_updt":"07-JUL-22"}
,{"detail_id":11333,"contaminant_process_id":14351,"reference_id":2140312842,"freundlich_k":"2.09#","freundlich_1n":"0.3","form_of_contaminant":"PFHpA","water":"MW","gac_manufacturer":"Arkema Group","gac_product_name":"Acticarbone NCL 1240","gac_type":"O","c_o":"0.0001","ph":"7.5","toc":"5#","comments":"#KF value is in the units (ng\/mg)(ng\/L)^(-1\/n); TOC = DOC; Water is spiked tap water; GAC type is coconut","tmsp_last_updt":"07-JUL-22"}
,{"detail_id":11334,"contaminant_process_id":14351,"reference_id":2140312842,"freundlich_k":"4.43#","freundlich_1n":"0.32","form_of_contaminant":"PFHpA","water":"MW","gac_manufacturer":"Arkema Group","gac_product_name":"Cecarbon Gac 1240","gac_type":"B","c_o":"0.0001","ph":"7.5","toc":"5#","comments":"#KF value is in the units (ng\/mg)(ng\/L)^(-1\/n); TOC = DOC; Water is spiked tap water","tmsp_last_updt":"07-JUL-22"}
,{"detail_id":11335,"contaminant_process_id":14351,"reference_id":2140312842,"freundlich_k":"2.86#","freundlich_1n":"0.31","form_of_contaminant":"PFHpA","water":"MW","gac_manufacturer":"Arkema Group","gac_product_name":"Acticarbone NCL 1240","gac_type":"O","c_o":"0.0001","ph":"7.5","toc":"5#","comments":"#KF value is in the units (ng\/mg)(ng\/L)^(-1\/n); TOC = DOC; Water is spiked tap water; GAC type is coconut reactivated","tmsp_last_updt":"07-JUL-22"}
,{"detail_id":11336,"contaminant_process_id":14351,"reference_id":2140312842,"freundlich_k":"3.02#","freundlich_1n":"0.34","form_of_contaminant":"PFHpA","water":"MW","gac_manufacturer":"Arkema Group","gac_product_name":"Cecarbon Gac 1240","gac_type":"B","c_o":"0.0001","ph":"7.5","toc":"5#","comments":"#KF value is in the units (ng\/mg)(ng\/L)^(-1\/n); TOC = DOC; Water is spiked tap water; Reactivated GAC","tmsp_last_updt":"07-JUL-22"}
,{"detail_id":11337,"contaminant_process_id":14351,"reference_id":2140312842,"freundlich_k":"1.74#","freundlich_1n":"0.45","form_of_contaminant":"PFHxS","water":"MW","gac_manufacturer":"Arkema Group","gac_product_name":"Acticarbone NCL 1240","gac_type":"O","c_o":"0.0001","ph":"7.5","toc":"5#","comments":"#KF value is in the units (ng\/mg)(ng\/L)^(-1\/n); TOC = DOC; Water is spiked tap water; GAC type is coconut","tmsp_last_updt":"07-JUL-22"}
,{"detail_id":11338,"contaminant_process_id":14351,"reference_id":2140312842,"freundlich_k":"4.91#","freundlich_1n":"0.4","form_of_contaminant":"PFHxS","water":"MW","gac_manufacturer":"Arkema Group","gac_product_name":"Cecarbon Gac 1240","gac_type":"B","c_o":"0.0001","ph":"7.5","toc":"5#","comments":"#KF value is in the units (ng\/mg)(ng\/L)^(-1\/n); TOC = DOC; Water is spiked tap water","tmsp_last_updt":"07-JUL-22"}
,{"detail_id":11339,"contaminant_process_id":14351,"reference_id":2140312842,"freundlich_k":"2.14#","freundlich_1n":"0.48","form_of_contaminant":"PFHxS","water":"MW","gac_manufacturer":"Arkema Group","gac_product_name":"Acticarbone NCL 1240","gac_type":"O","c_o":"0.0001","ph":"7.5","toc":"5#","comments":"#KF value is in the units (ng\/mg)(ng\/L)^(-1\/n); TOC = DOC; Water is spiked tap water; GAC type is coconut reactivated","tmsp_last_updt":"07-JUL-22"}
,{"detail_id":11340,"contaminant_process_id":14351,"reference_id":2140312842,"freundlich_k":"3.13#","freundlich_1n":"0.44","form_of_contaminant":"PFHxS","water":"MW","gac_manufacturer":"Arkema Group","gac_product_name":"Cecarbon Gac 1240","gac_type":"B","c_o":"0.0001","ph":"7.5","toc":"5#","comments":"#KF value is in the units (ng\/mg)(ng\/L)^(-1\/n); TOC = DOC; Water is spiked tap water; Reactivated GAC","tmsp_last_updt":"07-JUL-22"}
,{"detail_id":11341,"contaminant_process_id":13720,"reference_id":2140312842,"freundlich_k":"2.43#","freundlich_1n":"0.23","water":"MW","gac_manufacturer":"Arkema Group","gac_product_name":"Acticarbone NCL 1240","gac_type":"O","c_o":"0.001","ph":"7.5","toc":"5#","comments":"#KF value is in the units (ng\/mg)(ng\/L)^(-1\/n); TOC = DOC; Water is spiked tap water; GAC type is coconut","tmsp_last_updt":"07-JUL-22"}
,{"detail_id":11342,"contaminant_process_id":13720,"reference_id":2140312842,"freundlich_k":"5.95#","freundlich_1n":"0.27","water":"MW","gac_manufacturer":"Arkema Group","gac_product_name":"Cecarbon Gac 1240","gac_type":"B","c_o":"0.001","ph":"7.5","toc":"5#","comments":"#KF value is in the units (ng\/mg)(ng\/L)^(-1\/n); TOC = DOC; Water is spiked tap water","tmsp_last_updt":"07-JUL-22"}
,{"detail_id":11343,"contaminant_process_id":13720,"reference_id":2140312842,"freundlich_k":"3.66#","freundlich_1n":"0.18","water":"MW","gac_manufacturer":"Arkema Group","gac_product_name":"Acticarbone NCL 1240","gac_type":"O","c_o":"0.001","ph":"7.5","toc":"5#","comments":"#KF value is in the units (ng\/mg)(ng\/L)^(-1\/n); TOC = DOC; Water is spiked tap water; GAC type is coconut reactivated","tmsp_last_updt":"07-JUL-22"}
,{"detail_id":11583,"contaminant_process_id":14351,"reference_id":2140312842,"freundlich_k":"3.13#","freundlich_1n":"0.44","form_of_contaminant":"PFHxS","water":"MW","gac_manufacturer":"Arkema Group","gac_product_name":"Cecarbon Gac 1240","gac_type":"B","c_o":"0.0001","ph":"7.5","toc":"5#","comments":"#KF value is in the units (ng\/mg)(ng\/L)^(-1\/n); TOC = DOC; Water is spiked tap water; Reactivated GAC","tmsp_last_updt":"20-MAY-24"}
,{"detail_id":11584,"contaminant_process_id":14351,"reference_id":2140312842,"freundlich_k":"3.13E-17#","freundlich_1n":"5.95","form_of_contaminant":"PFBA","water":"MW","gac_manufacturer":"Arkema Group","gac_product_name":"Acticarbone NCL 1240","gac_type":"O","c_o":"0.0001","ph":"7.5","toc":"5#","comments":"#KF value is in the units (ng\/mg)(ng\/L)^(-1\/n); TOC = DOC; Water is spiked tap water; GAC type is coconut reactivated","tmsp_last_updt":"20-MAY-24"}
,{"detail_id":11585,"contaminant_process_id":14351,"reference_id":2140312842,"freundlich_k":"4.43#","freundlich_1n":"0.32","form_of_contaminant":"PFHpA","water":"MW","gac_manufacturer":"Arkema Group","gac_product_name":"Cecarbon Gac 1240","gac_type":"B","c_o":"0.0001","ph":"7.5","toc":"5#","comments":"#KF value is in the units (ng\/mg)(ng\/L)^(-1\/n); TOC = DOC; Water is spiked tap water","tmsp_last_updt":"20-MAY-24"}
,{"detail_id":11586,"contaminant_process_id":14351,"reference_id":2140312842,"freundlich_k":"4.91#","freundlich_1n":"0.4","form_of_contaminant":"PFHxS","water":"MW","gac_manufacturer":"Arkema Group","gac_product_name":"Cecarbon Gac 1240","gac_type":"B","c_o":"0.0001","ph":"7.5","toc":"5#","comments":"#KF value is in the units (ng\/mg)(ng\/L)^(-1\/n); TOC = DOC; Water is spiked tap water","tmsp_last_updt":"20-MAY-24"}
,{"detail_id":11587,"contaminant_process_id":14351,"reference_id":2140312842,"freundlich_k":"2.20#","freundlich_1n":"0.23","form_of_contaminant":"PFOA","water":"MW","gac_manufacturer":"Arkema Group","gac_product_name":"Acticarbone NCL 1240","gac_type":"O","c_o":"0.001","ph":"7.5","toc":"5#","comments":"#KF value is in the units (ng\/mg)(ng\/L)^(-1\/n); TOC = DOC; Water is spiked tap water; GAC type is coconut","tmsp_last_updt":"20-MAY-24"}
,{"detail_id":11588,"contaminant_process_id":14351,"reference_id":2140312842,"freundlich_k":"3.43#","freundlich_1n":"0.29","form_of_contaminant":"PFOA","water":"MW","gac_manufacturer":"Arkema Group","gac_product_name":"Acticarbone NCL 1240","gac_type":"O","c_o":"0.001","ph":"7.5","toc":"5#","comments":"#KF value is in the units (ng\/mg)(ng\/L)^(-1\/n); TOC = DOC; Water is spiked tap water; GAC type is coconut reactivated","tmsp_last_updt":"20-MAY-24"}
,{"detail_id":11589,"contaminant_process_id":14351,"reference_id":2140312842,"freundlich_k":"4.02#","freundlich_1n":"0.31","form_of_contaminant":"PFOA","water":"MW","gac_manufacturer":"Arkema Group","gac_product_name":"Cecarbon Gac 1240","gac_type":"B","c_o":"0.001","ph":"7.5","toc":"5#","comments":"#KF value is in the units (ng\/mg)(ng\/L)^(-1\/n); TOC = DOC; Water is spiked tap water; Reactivated GAC","tmsp_last_updt":"20-MAY-24"}
,{"detail_id":11590,"contaminant_process_id":14351,"reference_id":2140312842,"freundlich_k":"5.40#","freundlich_1n":"0.28","form_of_contaminant":"PFOA","water":"MW","gac_manufacturer":"Arkema Group","gac_product_name":"Cecarbon Gac 1240","gac_type":"B","c_o":"0.001","ph":"7.5","toc":"5#","comments":"#KF value is in the units (ng\/mg)(ng\/L)^(-1\/n); TOC = DOC; Water is spiked tap water","tmsp_last_updt":"20-MAY-24"}
,{"detail_id":11591,"contaminant_process_id":14351,"reference_id":2140312842,"freundlich_k":"2.43#","freundlich_1n":"0.23","form_of_contaminant":"PFOS","water":"MW","gac_manufacturer":"Arkema Group","gac_product_name":"Acticarbone NCL 1240","gac_type":"O","c_o":"0.001","ph":"7.5","toc":"5#","comments":"#KF value is in the units (ng\/mg)(ng\/L)^(-1\/n); TOC = DOC; Water is spiked tap water; GAC type is coconut","tmsp_last_updt":"20-MAY-24"}
,{"detail_id":11592,"contaminant_process_id":14351,"reference_id":2140312842,"freundlich_k":"3.66#","freundlich_1n":"0.18","form_of_contaminant":"PFOS","water":"MW","gac_manufacturer":"Arkema Group","gac_product_name":"Acticarbone NCL 1240","gac_type":"O","c_o":"0.001","ph":"7.5","toc":"5#","comments":"#KF value is in the units (ng\/mg)(ng\/L)^(-1\/n); TOC = DOC; Water is spiked tap water; GAC type is coconut reactivated","tmsp_last_updt":"20-MAY-24"}
,{"detail_id":11593,"contaminant_process_id":14351,"reference_id":2140312842,"freundlich_k":"4.48#","freundlich_1n":"0.21","form_of_contaminant":"PFOS","water":"MW","gac_manufacturer":"Arkema Group","gac_product_name":"Cecarbon Gac 1240","gac_type":"B","c_o":"0.001","ph":"7.5","toc":"5#","comments":"#KF value is in the units (ng\/mg)(ng\/L)^(-1\/n); TOC = DOC; Water is spiked tap water; Reactivated GAC","tmsp_last_updt":"20-MAY-24"}
,{"detail_id":11594,"contaminant_process_id":14351,"reference_id":2140312842,"freundlich_k":"5.95#","freundlich_1n":"0.27","form_of_contaminant":"PFOS","water":"MW","gac_manufacturer":"Arkema Group","gac_product_name":"Cecarbon Gac 1240","gac_type":"B","c_o":"0.001","ph":"7.5","toc":"5#","comments":"#KF value is in the units (ng\/mg)(ng\/L)^(-1\/n); TOC = DOC; Water is spiked tap water","tmsp_last_updt":"20-MAY-24"}
,{"detail_id":11595,"contaminant_process_id":14351,"reference_id":2140312844,"freundlich_k":"43.41","freundlich_1n":"0.14","form_of_contaminant":"PFOA","water":"LW","gac_type":"O","c_o":"1 to 50","equilibrium_time":"1","ph":"5","temperature":"22","comments":"#Calcium-rich montmorillonite clay (CaMTC16); sorbent loading of 0.25 g\/L","tmsp_last_updt":"20-MAY-24"}
,{"detail_id":11596,"contaminant_process_id":14351,"reference_id":2140312844,"freundlich_k":"97.62","freundlich_1n":"0.21","form_of_contaminant":"PFOS","water":"LW","gac_type":"O","c_o":"1 to 50","equilibrium_time":"1","ph":"5","temperature":"22","comments":"#Calcium-rich montmorillonite clay (CaMTC16); sorbent loading of 0.25 g\/L","tmsp_last_updt":"20-MAY-24"}
,{"detail_id":11597,"contaminant_process_id":14351,"reference_id":2140312860,"freundlich_k":"18.4#","freundlich_1n":"0.24#","form_of_contaminant":"PFOA","water":"LW","gac_product_name":"OMC-700","c_o":"2 to 12","equilibrium_time":"0.04","ph":"6","temperature":"25","comments":"#Ordered mesoporous carbon (OMC-700); material dosage = 10mg, solution volume = 200mL; Freundlich K units not given; 1\/n calculated  from n = 4.2.","tmsp_last_updt":"20-MAY-24"}
,{"detail_id":11598,"contaminant_process_id":14351,"reference_id":2140312860,"freundlich_k":"69.4#","freundlich_1n":"0.13#","form_of_contaminant":"PFOA","water":"LW","gac_product_name":"OMC-900","c_o":"2 to 12","equilibrium_time":"0.04","ph":"6","temperature":"25","comments":"#Ordered mesoporous carbon (OMC-900); material dosage = 10mg, solution volume = 200mL; Freundlich K units not given; 1\/n calculated  from n = 7.7.","tmsp_last_updt":"20-MAY-24"}
,{"detail_id":11599,"contaminant_process_id":14351,"reference_id":2140312960,"freundlich_k":"191.67","freundlich_1n":"0.26","form_of_contaminant":"PFOS","water":"LW","gac_type":"O","c_o":"50 to 500","equilibrium_time":"30 minutes","ph":"2 to 10","temperature":"25 to 55","comments":"#Study on novel MOF-808 metalorganic framework (MOF) synthesized in lab","tmsp_last_updt":"20-MAY-24"}
,{"detail_id":11600,"contaminant_process_id":14351,"reference_id":2140312945,"freundlich_k":"5.86","freundlich_1n":"0.54","form_of_contaminant":"PFOS","water":"LW","gac_type":"O","ph":"5","temperature":"25","comments":"#Test with magnetic biochar (MBC), synthesised using a facile pre-modification method.","tmsp_last_updt":"20-MAY-24"}
,{"detail_id":11601,"contaminant_process_id":14351,"reference_id":2140312946,"freundlich_k":"22.37","freundlich_1n":"1.597","form_of_contaminant":"PFOA","water":"LW","gac_type":"O","c_o":"30","equilibrium_time":"0.42","ph":"3","temperature":"25","comments":"#Metal-organic frameworks (DUT-5(Al)) were prepared to remove PFOS and PFOA","tmsp_last_updt":"20-MAY-24"}
,{"detail_id":11602,"contaminant_process_id":14351,"reference_id":2140312946,"freundlich_k":"254.9","freundlich_1n":"3.642","form_of_contaminant":"PFOS","water":"LW","gac_type":"O","c_o":"30","equilibrium_time":"0.42","ph":"3","temperature":"25","comments":"#Metal-organic frameworks (DUT-5(Al)) were prepared to remove PFOS and PFOA","tmsp_last_updt":"20-MAY-24"}
,{"detail_id":11603,"contaminant_process_id":14351,"reference_id":2140312947,"freundlich_k":"0.47","freundlich_1n":"1.63","form_of_contaminant":"PFOA","water":"LW","gac_type":"O","c_o":"200 to 1,000","ph":"2.3 to 6.3","temperature":"24","comments":"#MHOceramic was synthesized using the sol–gel method detailed in (Hussain et al., 2020).","tmsp_last_updt":"20-MAY-24"}
,{"detail_id":11604,"contaminant_process_id":14351,"reference_id":2140312948,"freundlich_k":"0.77","freundlich_1n":"0.34","form_of_contaminant":"PFOA","water":"LW","gac_product_name":"GAC-20x50","gac_type":"O","gac_product_mesh_size":"20x50","gac_effective_size":"0.3 to 0.85","c_o":"20","equilibrium_time":"4.2","comments":"#Commercial coconut shell granular activated carbon; iodine number 1100 mg\/g","tmsp_last_updt":"20-MAY-24"}
,{"detail_id":11605,"contaminant_process_id":14351,"reference_id":2140312948,"freundlich_k":"53","freundlich_1n":"0.66","form_of_contaminant":"PFOA","water":"LW","gac_product_name":"PAC-325","gac_type":"O","gac_effective_size":"<0.11","c_o":"20","equilibrium_time":"0.12","comments":"#Commercial coconut shell powdered activated carbon; iodine number 700 mg\/g","tmsp_last_updt":"20-MAY-24"}
,{"detail_id":11262,"contaminant_process_id":13720,"reference_id":2140312785,"freundlich_k":"#","freundlich_1n":"1.19#","water":"LW","gac_manufacturer":"Dow","gac_product_name":"L493","gac_type":"O","gac_effective_size":"0.8","c_o":"0.01 to 5","equilibrium_time":"4.2","comments":"#Adsorbent was a Styrene-DVB, macroporous non-ion-exchange resin; K reported as 54.6 ((ug\/g)(ug\/L)^-n); 1\/n calculated from n","tmsp_last_updt":"06-MAY-21"}
,{"detail_id":11263,"contaminant_process_id":13720,"reference_id":2140312785,"freundlich_k":"#","freundlich_1n":"0.621#","water":"LW","gac_manufacturer":"DuPont","gac_product_name":"Amb XAD","gac_type":"O","gac_effective_size":"0.35 to 1.18","c_o":"0.01 to 5","equilibrium_time":"4.2","comments":"#Adsorbent was a macroreticular crosslinked aromatic polymer non-ion-exchange resin; K reported as 79.1 ((ug\/g)(ug\/L)^-n); 1\/n calculated from n","tmsp_last_updt":"06-MAY-21"}
,{"detail_id":11264,"contaminant_process_id":13720,"reference_id":2140312785,"freundlich_k":"#","freundlich_1n":"1.06#","water":"LW","gac_manufacturer":"Dow","gac_product_name":"V493","gac_type":"O","gac_effective_size":"0.8","c_o":"0.01 to 5","equilibrium_time":"4.2","comments":"#Adsorbent was a Styrene-DVB, macroporous non-ion-exchange resin; K reported as 81.3 ((ug\/g)(ug\/L)^-n); 1\/n calculated from n","tmsp_last_updt":"06-MAY-21"}
,{"detail_id":11265,"contaminant_process_id":13720,"reference_id":2140312785,"freundlich_k":"#","freundlich_1n":"0.455#","water":"LW","gac_manufacturer":"Calgon","gac_product_name":"F400","gac_type":"B","gac_effective_size":"1 to 1.4","c_o":"0.01 to 5","equilibrium_time":"4.2","comments":"#K reported as 28.4 ((u\/g)(ug\/L)^-n); 1\/n calculated from n","tmsp_last_updt":"06-MAY-21"}
,{"detail_id":11266,"contaminant_process_id":13720,"reference_id":2140312786,"freundlich_k":"54.5","freundlich_1n":"0.308#","water":"LW","gac_manufacturer":"Calgon","gac_product_name":"F400","gac_type":"B","gac_effective_size":"0.42 to 1","c_o":"1","equilibrium_time":"7","ph":"7.2","comments":"#Data for PFOS alone; 1\/n calculated from n; some data duplicate those in Reference # 2537, but this is a peer-reviewed source","tmsp_last_updt":"06-MAY-21"}
,{"detail_id":11267,"contaminant_process_id":13720,"reference_id":2140312786,"freundlich_k":"36","freundlich_1n":"0.333#","water":"LW","gac_manufacturer":"Calgon","gac_product_name":"F400","gac_type":"B","gac_effective_size":"0.42 to 1","c_o":"1","equilibrium_time":"7","ph":"7.2","comments":"#Data for PFOS in a mixture with 1 mg\/L PFOA; 1\/n calculated from n; some data duplicate those in Reference # 2537, but this is a peer-reviewed source","tmsp_last_updt":"06-MAY-21"}
