Repository: seanthimons/curation

List of data sources and statuses of curation efforts:
- WHO drinking water standards

File: tdb/tdb/CP_DETAIL_GAC_ISOTHERM.json (part 6 of 7)
,"items":
,{"detail_id":11268,"contaminant_process_id":13720,"reference_id":2140312786,"freundlich_k":"18.9","freundlich_1n":"0.241#","water":"LW","gac_manufacturer":"Calgon","gac_product_name":"CBC-OLC 12x30","gac_type":"O","gac_product_mesh_size":"12x40","gac_effective_size":"0.42 to 1","c_o":"1","equilibrium_time":"7","ph":"7.2","comments":"#Data for PFOS alone; 1\/n calculated from n; carbon type is coconut-based; some data duplicate those in Reference # 2537, but this is a peer-reviewed source","tmsp_last_updt":"06-MAY-21"}
,{"detail_id":11269,"contaminant_process_id":13720,"reference_id":2140312786,"freundlich_k":"15.2","freundlich_1n":"0.188#","water":"LW","gac_manufacturer":"Calgon","gac_product_name":"CBC-OLC 12x30","gac_type":"O","gac_product_mesh_size":"12x40","gac_effective_size":"0.42 to 1","c_o":"1","equilibrium_time":"7","ph":"7.2","comments":"#Data for PFOS in a mixture with 1 mg\/L PFOA; 1\/n calculated from n; carbon type is coconut-based; some data duplicate those in Reference # 2537, but this is a peer-reviewed source","tmsp_last_updt":"06-MAY-21"}
,{"detail_id":11270,"contaminant_process_id":13720,"reference_id":2140312793,"freundlich_k":"#","freundlich_1n":"1.67#","water":"LW","gac_manufacturer":"DuPont","gac_product_name":"Amb XAD 2","gac_type":"O","gac_product_mesh_size":"20 to 60","c_o":"0.1 to 0.8","equilibrium_time":"2.5","ph":"7.8","temperature":"22.2","comments":"#Results are for a nonionic, nonpolar resin; K reported as 440 ((ug\/g)(ug\/L)^-n); 1\/n calculated from n","tmsp_last_updt":"06-MAY-21"}
,{"detail_id":11271,"contaminant_process_id":13720,"reference_id":2140312793,"freundlich_k":"#","freundlich_1n":"1.04#","water":"LW","gac_manufacturer":"DuPont","gac_product_name":"Amb XAD 7HP","gac_type":"O","gac_product_mesh_size":"20 to 60","c_o":"0.08 to 1.8","equilibrium_time":"2.5","ph":"7.8","temperature":"22.2","comments":"#Results are for a nonionic, moderately polar resin; K reported as 3095 ((ug\/g)(ug\/L)^-n); 1\/n calculated from n","tmsp_last_updt":"06-MAY-21"}
,{"detail_id":11272,"contaminant_process_id":14351,"reference_id":2140312765,"freundlich_k":"#","freundlich_1n":"0.82","form_of_contaminant":"GenX","water":"LW","gac_manufacturer":"Purolite","gac_product_name":"A860","gac_type":"O","c_o":"0.0001 to 0.1","equilibrium_time":"1","ph":"7","temperature":"23","comments":"#K reported in (?eq\/meq)\/(?eq\/L)^(1\/n), which is not readily convertible; K = 776 ± 42 (?eq\/meq)\/(?eq\/L)^(1\/n); media tested is ion exchange resin","tmsp_last_updt":"06-MAY-21"}
,{"detail_id":11273,"contaminant_process_id":14351,"reference_id":2140312765,"freundlich_k":"#","freundlich_1n":"0.68","form_of_contaminant":"PFMOPrA","water":"LW","gac_manufacturer":"Purolite","gac_product_name":"A860","gac_type":"O","c_o":"0.0001 to 0.1","equilibrium_time":"1","ph":"7","temperature":"23","toc":"5#","comments":"#Data for K reported in (?eq\/meq)\/(?eq\/L)^(1\/n), which is not readily convertible; K = 148 (?eq\/meq)\/(?eq\/L)^(1\/n); water is Suwannee River NOM mixed with DI water; media tested is ion exchange resin; value reported for TOC is DOC","tmsp_last_updt":"06-MAY-21"}
,{"detail_id":11274,"contaminant_process_id":14351,"reference_id":2140312765,"freundlich_k":"#","freundlich_1n":"0.65","form_of_contaminant":"PFMOBA","water":"LW","gac_manufacturer":"Purolite","gac_product_name":"A860","gac_type":"O","c_o":"0.0001 to 0.1","equilibrium_time":"1","ph":"7","temperature":"23","toc":"5#","comments":"#Data for K reported in (?eq\/meq)\/(?eq\/L)^(1\/n), which is not readily convertible; K = 132 (?eq\/meq)\/(?eq\/L)^(1\/n); water is Suwannee River NOM mixed with DI water; media tested is ion exchange resin; value reported for TOC is DOC","tmsp_last_updt":"06-MAY-21"}
,{"detail_id":11275,"contaminant_process_id":14351,"reference_id":2140312765,"freundlich_k":"#","freundlich_1n":"0.6","form_of_contaminant":"GenX","water":"LW","gac_manufacturer":"Purolite","gac_product_name":"A860","gac_type":"O","c_o":"0.0001 to 0.1","equilibrium_time":"1","ph":"7","temperature":"23","toc":"5#","comments":"#Data for K reported in (?eq\/meq)\/(?eq\/L)^(1\/n), which is not readily convertible; K = 113 (?eq\/meq)\/(?eq\/L)^(1\/n); water is Suwannee River NOM mixed with DI water; media tested is ion exchange resin; value reported for TOC is DOC","tmsp_last_updt":"06-MAY-21"}
,{"detail_id":11276,"contaminant_process_id":14351,"reference_id":2140312765,"freundlich_k":"#","freundlich_1n":"0.58","form_of_contaminant":"GenX","water":"SW","gac_manufacturer":"Purolite","gac_product_name":"A860","gac_type":"O","c_o":"0.0001 to 0.1","equilibrium_time":"1","ph":"7","temperature":"23","toc":"5.3#","comments":"#Data for K reported in (?eq\/meq)\/(?eq\/L)^(1\/n), which is not readily convertible; K = 102 (?eq\/meq)\/(?eq\/L)^(1\/n); media tested is ion exchange resin; value reported for TOC is DOC","tmsp_last_updt":"06-MAY-21"}
,{"detail_id":11297,"contaminant_process_id":14351,"reference_id":2140312765,"freundlich_k":"#","freundlich_1n":"0.56","form_of_contaminant":"GenX","water":"O","gac_manufacturer":"Purolite","gac_product_name":"A860","gac_type":"O","c_o":"0.0001 to 0.1","equilibrium_time":"1","ph":"7","temperature":"23","toc":"5#","comments":"#Data for K reported in (?eq\/meq)\/(?eq\/L)^(1\/n), which is not readily convertible; K = 113 (?eq\/meq)\/(?eq\/L)^(1\/n); water is recycled wastewater; media tested is ion exchange resin; value reported for TOC is DOC","tmsp_last_updt":"06-MAY-21"}
,{"detail_id":11366,"contaminant_process_id":-382214178,"reference_id":2140313033,"freundlich_k":"27.92#","freundlich_1n":"0.83","form_of_contaminant":"MC-LA","water":"LW","gac_type":"O","ph":"9","temperature":"29.85","comments":"Adsorbant PPy\/Fe3O4 nanoparticle; converted K from ug\/mg; model coefficients in Table 6.","tmsp_last_updt":"26-JUL-23"}
,{"detail_id":11367,"contaminant_process_id":-382214178,"reference_id":2140313033,"freundlich_k":"31.51#","freundlich_1n":"0.147","form_of_contaminant":"MC-LA","water":"LW","gac_type":"O","ph":"9","temperature":"39.85","comments":"Adsorbant PPy\/Fe3O4 nanoparticle; converted K from ug\/mg; model coefficients in Table 6.","tmsp_last_updt":"26-JUL-23"}
,{"detail_id":11368,"contaminant_process_id":-382214178,"reference_id":2140313033,"freundlich_k":"34.34#","freundlich_1n":"0.165","form_of_contaminant":"MC-LA","water":"LW","gac_type":"O","ph":"9","temperature":"49.85","comments":"Adsorbant PPy\/Fe3O4 nanoparticle; converted K from ug\/mg; model coefficients in Table 6.","tmsp_last_updt":"26-JUL-23"}
,{"detail_id":11369,"contaminant_process_id":-382214178,"reference_id":2140313033,"freundlich_k":"33.67#","freundlich_1n":"0.056","form_of_contaminant":"MC-LR","water":"LW","gac_type":"O","ph":"9","temperature":"29.85","comments":"Adsorbant PPy\/Fe3O4 nanoparticle; converted K from ug\/mg; model coefficients in Table 6.","tmsp_last_updt":"26-JUL-23"}
,{"detail_id":11370,"contaminant_process_id":-382214178,"reference_id":2140313033,"freundlich_k":"38.45#","freundlich_1n":"0.098","form_of_contaminant":"MC-LR","water":"LW","gac_type":"O","ph":"9","temperature":"39.85","comments":"Adsorbant PPy\/Fe3O4 nanoparticle; converted K from ug\/mg; model coefficients in Table 6.","tmsp_last_updt":"26-JUL-23"}
,{"detail_id":11371,"contaminant_process_id":-382214178,"reference_id":2140313033,"freundlich_k":"41.29#","freundlich_1n":"0.129","form_of_contaminant":"MC-LR","water":"LW","gac_type":"O","ph":"9","temperature":"49.85","comments":"Adsorbant PPy\/Fe3O4 nanoparticle; converted K from ug\/mg; model coefficients in Table 6.","tmsp_last_updt":"26-JUL-23"}
,{"detail_id":11372,"contaminant_process_id":-382214178,"reference_id":2140313033,"freundlich_k":"18.94#","freundlich_1n":"0.056","form_of_contaminant":"MC-YR","water":"LW","gac_type":"O","ph":"9","temperature":"29.85","comments":"Adsorbant PPy\/Fe3O4 nanoparticle; converted K from ug\/mg; model coefficients in Table 6.","tmsp_last_updt":"26-JUL-23"}
,{"detail_id":11373,"contaminant_process_id":-382214178,"reference_id":2140313033,"freundlich_k":"22.07#","freundlich_1n":"0.098","form_of_contaminant":"MC-YR","water":"LW","gac_type":"O","ph":"9","temperature":"39.85","comments":"Adsorbant PPy\/Fe3O4 nanoparticle; converted K from ug\/mg; model coefficients in Table 6.","tmsp_last_updt":"26-JUL-23"}
,{"detail_id":11374,"contaminant_process_id":-382214178,"reference_id":2140313033,"freundlich_k":"27.32#","freundlich_1n":"0.129","form_of_contaminant":"MC-YR","water":"LW","gac_type":"O","ph":"9","temperature":"49.85","comments":"Adsorbant PPy\/Fe3O4 nanoparticle; converted K from ug\/mg; model coefficients in Table 6.","tmsp_last_updt":"26-JUL-23"}
,{"detail_id":11375,"contaminant_process_id":-382214178,"reference_id":2140313033,"freundlich_k":"16.62#","freundlich_1n":"0.056","form_of_contaminant":"MC-RR","water":"LW","gac_type":"O","ph":"9","temperature":"29.85","comments":"Adsorbant PPy\/Fe3O4 nanoparticle; converted K from ug\/mg; model coefficients in Table 6.","tmsp_last_updt":"26-JUL-23"}
,{"detail_id":11376,"contaminant_process_id":-382214178,"reference_id":2140313033,"freundlich_k":"21.89#","freundlich_1n":"0.098","form_of_contaminant":"MC-RR","water":"LW","gac_type":"O","ph":"9","temperature":"39.85","comments":"Adsorbant PPy\/Fe3O4 nanoparticle; converted K from ug\/mg; model coefficients in Table 6.","tmsp_last_updt":"26-JUL-23"}
,{"detail_id":11377,"contaminant_process_id":-382214178,"reference_id":2140313033,"freundlich_k":"38.65#","freundlich_1n":"0.129","form_of_contaminant":"MC-RR","water":"LW","gac_type":"O","ph":"9","temperature":"49.85","comments":"Adsorbant PPy\/Fe3O4 nanoparticle; converted K from ug\/mg; model coefficients in Table 6.","tmsp_last_updt":"26-JUL-23"}
,{"detail_id":11378,"contaminant_process_id":-382214178,"reference_id":2140313033,"freundlich_k":"15.32#","freundlich_1n":"0.056","form_of_contaminant":"MC-RR","water":"LW","gac_type":"O","ph":"7","temperature":"29.85","comments":"Adsorbant PPy\/Fe3O4 nanoparticle; converted K from ug\/mg; model coefficients in Table 6.","tmsp_last_updt":"26-JUL-23"}
,{"detail_id":11379,"contaminant_process_id":-382214178,"reference_id":2140313033,"freundlich_k":"20.14#","freundlich_1n":"0.098","form_of_contaminant":"MC-RR","water":"LW","gac_type":"O","ph":"7","temperature":"39.85","comments":"Adsorbant PPy\/Fe3O4 nanoparticle; converted K from ug\/mg; model coefficients in Table 6.","tmsp_last_updt":"26-JUL-23"}
,{"detail_id":11380,"contaminant_process_id":-382214178,"reference_id":2140313033,"freundlich_k":"36.67#","freundlich_1n":"0.129","form_of_contaminant":"MC-RR","water":"LW","gac_type":"O","ph":"7","temperature":"49.85","comments":"Adsorbant PPy\/Fe3O4 nanoparticle; converted K from ug\/mg; model coefficients in Table 6.","tmsp_last_updt":"26-JUL-23"}
,{"detail_id":11381,"contaminant_process_id":2146747960,"reference_id":2140313061,"freundlich_k":"2.19","freundlich_1n":"0.51","water":"LW","gac_product_name":"F400","gac_type":"A","gac_effective_size":"0.55 to 0.75","equilibrium_time":"89","ph":"9.6","comments":"Table 2; virgin GAC","tmsp_last_updt":"26-JUL-23"}
,{"detail_id":11382,"contaminant_process_id":2146747960,"reference_id":2140313061,"freundlich_k":"1.04","freundlich_1n":"0.48","water":"LW","gac_product_name":"C-Gran","gac_type":"W","gac_effective_size":"0.80 to 1.10","equilibrium_time":"64","ph":"6.3","comments":"Table 2; virgin GAC","tmsp_last_updt":"26-JUL-23"}
,{"detail_id":11383,"contaminant_process_id":2146747960,"reference_id":2140313061,"freundlich_k":"1.01","freundlich_1n":"0.24","water":"LW","gac_product_name":"AquaCarb","gac_type":"O","gac_effective_size":"0.60 to 0.85","equilibrium_time":"43","ph":"7.1","comments":"Table 2; preloaded GAC","tmsp_last_updt":"26-JUL-23"}
,{"detail_id":11384,"contaminant_process_id":2146747960,"reference_id":2140313060,"freundlich_k":"0.63","freundlich_1n":"0.2","water":"SW","gac_product_name":"AquaCarb","gac_type":"O","gac_effective_size":"0.60 to 0.85","equilibrium_time":"21","ph":"8","toc":"5.42#","comments":"Table 6.2; Grand River Water; organic carbon as DOC","tmsp_last_updt":"26-JUL-23","location_studied":"Ontario"}
,{"detail_id":11385,"contaminant_process_id":2146747960,"reference_id":2140313060,"freundlich_k":"0.75","freundlich_1n":"0.13","water":"SW","gac_product_name":"C-Gran","gac_type":"W","gac_effective_size":"0.80 to 1.10","equilibrium_time":"21","ph":"8","toc":"5.42#","comments":"Table 6.2; Grand River Water; organic carbon as DOC","tmsp_last_updt":"26-JUL-23","location_studied":"Ontario"}
,{"detail_id":11466,"contaminant_process_id":14351,"reference_id":2140312459,"freundlich_k":"3.28#","freundlich_1n":"3.03#","form_of_contaminant":"PFOS","water":"LW","gac_manufacturer":"Calgon","gac_effective_size":"<0.15","c_o":"59.9 to 415","equilibrium_time":"3","ph":"6","comments":"# K converted from units of mmol^(1-1\/n) L \/kg; 1\/n converted from n","tmsp_last_updt":"20-MAY-24"}
,{"detail_id":11467,"contaminant_process_id":14351,"reference_id":2140312459,"freundlich_k":"37.4#","freundlich_1n":"2.70#","form_of_contaminant":"PFOS","water":"LW","gac_type":"O","gac_effective_size":"<0.15","c_o":"59.9 to 415","equilibrium_time":"3","ph":"6","comments":"# Results for a novel covalent triazine-based framework (CTF) adsorbent; K converted from units of mmol^(1-1\/n) L \/kg; 1\/n converted from n","tmsp_last_updt":"20-MAY-24"}
,{"detail_id":11468,"contaminant_process_id":14351,"reference_id":2140312465,"freundlich_k":"1.48#","freundlich_1n":"0.89","form_of_contaminant":"PFHpA","water":"LW","gac_isotherm_mesh_size":"20-40","c_o":"10","equilibrium_time":"6#","ph":"5","temperature":"25","comments":"# K converted from units of umol^(1-1\/n) L^(1\/n) \/ g; equilibrium time converted from hours","tmsp_last_updt":"20-MAY-24"}
,{"detail_id":11469,"contaminant_process_id":14351,"reference_id":2140312465,"freundlich_k":"2.20#","freundlich_1n":"0.89","form_of_contaminant":"PFOA","water":"LW","gac_isotherm_mesh_size":"20-40","c_o":"10","equilibrium_time":"6#","ph":"5","temperature":"25","comments":"# K converted from units of umol^(1-1\/n) L^(1\/n) \/ g; equilibrium time converted from hours","tmsp_last_updt":"20-MAY-24"}
,{"detail_id":11470,"contaminant_process_id":14351,"reference_id":2140312465,"freundlich_k":"4.16#","freundlich_1n":"0.89","form_of_contaminant":"PFOS","water":"LW","gac_isotherm_mesh_size":"20-40","c_o":"10","equilibrium_time":"6#","ph":"5","temperature":"25","comments":"# K converted from units of umol^(1-1\/n) L^(1\/n) \/ g; equilibrium time converted from hours","tmsp_last_updt":"20-MAY-24"}
,{"detail_id":11471,"contaminant_process_id":14351,"reference_id":2140312467,"freundlich_k":"0.003#","freundlich_1n":"0.26#","form_of_contaminant":"PFOA","water":"LW","gac_manufacturer":"Kynol Inc.","gac_product_name":"ACF20","gac_type":"O","c_o":"0.005 to 5","equilibrium_time":"7 to 14","comments":"# K converted from units of (ug\/mg)(ug\/L)^(-n); 1\/n converted from n; material tested was phenolic-based activated carbon fibers","tmsp_last_updt":"20-MAY-24"}
,{"detail_id":11472,"contaminant_process_id":14351,"reference_id":2140312467,"freundlich_k":"0.10#","freundlich_1n":"0.51#","form_of_contaminant":"PFOA","water":"LW","gac_manufacturer":"Calgon","gac_product_name":"Filtrasorb 400","gac_type":"B","gac_isotherm_mesh_size":"0.85 to 1","c_o":"0.005 to 5","equilibrium_time":"7 to 14","comments":"# K converted from units of (ug\/mg)(ug\/L)^(-n); 1\/n converted from n","tmsp_last_updt":"20-MAY-24"}
,{"detail_id":11473,"contaminant_process_id":14351,"reference_id":2140312467,"freundlich_k":"0.867#","freundlich_1n":"0.88#","form_of_contaminant":"PFOA","water":"LW","gac_manufacturer":"Siemens Inc","gac_product_name":"AquaCarb 1240C","gac_type":"O","gac_isotherm_mesh_size":"0.85 to 1","c_o":"0.005 to 5","equilibrium_time":"7 to 14","comments":"# K converted from units of (ug\/mg)(ug\/L)^(-n); 1\/n converted from n; GAC is coconut shell based","tmsp_last_updt":"20-MAY-24"}
,{"detail_id":11474,"contaminant_process_id":14351,"reference_id":2140312467,"freundlich_k":"1.21#","freundlich_1n":"0.89#","form_of_contaminant":"PFOA","water":"LW","gac_manufacturer":"Calgon","gac_product_name":"Modified Fitrasorb 400","gac_type":"B","gac_isotherm_mesh_size":"0.85 to 1","c_o":"0.005 to 5","equilibrium_time":"7 to 14","comments":"# K converted from units of (ug\/mg)(ug\/L)^(-n); 1\/n converted from n; GAC was surface modified through high-temperature treatment in an inert atmosphere","tmsp_last_updt":"20-MAY-24"}
,{"detail_id":11475,"contaminant_process_id":14351,"reference_id":2140312467,"freundlich_k":"1.4#","freundlich_1n":"1.33#","form_of_contaminant":"PFOA","water":"LW","gac_manufacturer":"MeadWestvaco","gac_product_name":"WVB 14x35","gac_type":"W","gac_isotherm_mesh_size":"0.85 to 1","c_o":"0.005 to 5","equilibrium_time":"7 to 14","comments":"# K converted from units of (ug\/mg)(ug\/L)^(-n); 1\/n converted from n","tmsp_last_updt":"20-MAY-24"}
,{"detail_id":11476,"contaminant_process_id":14351,"reference_id":2140312467,"freundlich_k":"10.6#","freundlich_1n":"1.37#","form_of_contaminant":"PFOA","water":"LW","gac_manufacturer":"Siemens Inc","gac_product_name":"Modified AquaCarb 1240C","gac_type":"O","gac_isotherm_mesh_size":"0.85 to 1","c_o":"0.005 to 5","equilibrium_time":"7 to 14","comments":"# K converted from units of (ug\/mg)(ug\/L)^(-n); 1\/n converted from n; GAC is coconut shell based, surface modified through high-temperature treatment in an inert atmosphere","tmsp_last_updt":"20-MAY-24"}
,{"detail_id":11477,"contaminant_process_id":14351,"reference_id":2140312467,"freundlich_k":"116#","freundlich_1n":"0.24#","form_of_contaminant":"PFOA","water":"LW","gac_manufacturer":"Kynol Inc.","gac_product_name":"ACF20","gac_type":"O","c_o":"0.005 to 5","equilibrium_time":"7 to 14","comments":"# K converted from units of (ug\/mg)(ug\/L)^(-n); 1\/n converted from n; material tested was phenolic-based activated carbon fibers, surface modified through high-temperature treatment in anhydrous ammonia gas","tmsp_last_updt":"20-MAY-24"}
,{"detail_id":11478,"contaminant_process_id":14351,"reference_id":2140312467,"freundlich_k":"16.8#","freundlich_1n":"1.48#","form_of_contaminant":"PFOA","water":"LW","gac_manufacturer":"MeadWestvaco","gac_product_name":"Modified BioNuchar","gac_type":"W","gac_isotherm_mesh_size":"0.85 to 1","c_o":"0.005 to 5","equilibrium_time":"7 to 14","comments":"# K converted from units of (ug\/mg)(ug\/L)^(-n); 1\/n converted from n; GAC was surface modified through high-temperature treatment in an inert atmosphere","tmsp_last_updt":"20-MAY-24"}
,{"detail_id":11479,"contaminant_process_id":14351,"reference_id":2140312467,"freundlich_k":"25.8#","freundlich_1n":"1.45#","form_of_contaminant":"PFOA","water":"LW","gac_manufacturer":"MeadWestvaco","gac_product_name":"Modified WVB 14x35","gac_type":"W","gac_isotherm_mesh_size":"0.85 to 1","c_o":"0.005 to 5","equilibrium_time":"7 to 14","comments":"# K converted from units of (ug\/mg)(ug\/L)^(-n); 1\/n converted from n; GAC was surface modified through high-temperature treatment in an inert atmosphere","tmsp_last_updt":"20-MAY-24"}
,{"detail_id":11480,"contaminant_process_id":14351,"reference_id":2140312467,"freundlich_k":"3.02#","freundlich_1n":"1.41#","form_of_contaminant":"PFOA","water":"LW","gac_manufacturer":"MeadWestvaco","gac_product_name":"BioNuchar","gac_type":"W","gac_isotherm_mesh_size":"0.85 to 1","c_o":"0.005 to 5","equilibrium_time":"7 to 14","comments":"# K converted from units of (ug\/mg)(ug\/L)^(-n); 1\/n converted from n","tmsp_last_updt":"20-MAY-24"}
,{"detail_id":11481,"contaminant_process_id":14351,"reference_id":2140312467,"freundlich_k":"4.52#","freundlich_1n":"0.94#","form_of_contaminant":"PFOA","water":"LW","gac_manufacturer":"MeadWestvaco","gac_product_name":"Modified WVB 14x35","gac_type":"W","gac_isotherm_mesh_size":"0.85 to 1","c_o":"0.005 to 5","equilibrium_time":"7 to 14","comments":"# K converted from units of (ug\/mg)(ug\/L)^(-n); 1\/n converted from n; GAC was surface modified through high-temperature treatment in anhydrous ammonia gas","tmsp_last_updt":"20-MAY-24"}
,{"detail_id":11482,"contaminant_process_id":14351,"reference_id":2140312467,"freundlich_k":"7.58#","freundlich_1n":"1.02#","form_of_contaminant":"PFOA","water":"LW","gac_manufacturer":"MeadWestvaco","gac_product_name":"Modified BioNuchar","gac_type":"W","gac_isotherm_mesh_size":"0.85 to 1","c_o":"0.005 to 5","equilibrium_time":"7 to 14","comments":"# K converted from units of (ug\/mg)(ug\/L)^(-n); 1\/n converted from n; GAC was surface modified through high-temperature treatment in anhydrous ammonia gas","tmsp_last_updt":"20-MAY-24"}
,{"detail_id":11483,"contaminant_process_id":14351,"reference_id":2140312467,"freundlich_k":"8.97#","freundlich_1n":"1.30#","form_of_contaminant":"PFOA","water":"LW","gac_manufacturer":"Siemens Inc","gac_product_name":"Modified AquaCarb 1240C","gac_type":"O","gac_isotherm_mesh_size":"0.85 to 1","c_o":"0.005 to 5","equilibrium_time":"7 to 14","comments":"# K converted from units of (ug\/mg)(ug\/L)^(-n); 1\/n converted from n; GAC is coconut shell based, surface modified through high-temperature treatment in anhydrous ammonia gas","tmsp_last_updt":"20-MAY-24"}
,{"detail_id":11484,"contaminant_process_id":14351,"reference_id":2140312467,"freundlich_k":"9.52#","freundlich_1n":"1.15#","form_of_contaminant":"PFOA","water":"LW","gac_manufacturer":"Calgon","gac_product_name":"Modified Fitrasorb 400","gac_type":"B","gac_isotherm_mesh_size":"0.85 to 1","c_o":"0.005 to 5","equilibrium_time":"7 to 14","comments":"# K converted from units of (ug\/mg)(ug\/L)^(-n); 1\/n converted from n; GAC was surface modified through high-temperature treatment in anhydrous ammonia gas","tmsp_last_updt":"20-MAY-24"}
,{"detail_id":11485,"contaminant_process_id":14351,"reference_id":2140312467,"freundlich_k":"0.05#","freundlich_1n":"0.63#","form_of_contaminant":"PFOS","water":"LW","gac_manufacturer":"Calgon","gac_product_name":"Modified Fitrasorb 400","gac_type":"B","gac_effective_size":"0.85 to 1","c_o":"0.005 to 5","equilibrium_time":"7 to 14","comments":"# K converted from units of (ug\/mg)(ug\/L)^(-n); 1\/n converted from n; GAC was surface modified through high-temperature treatment in an inert atmosphere","tmsp_last_updt":"20-MAY-24"}
,{"detail_id":11486,"contaminant_process_id":14351,"reference_id":2140312467,"freundlich_k":"0.21#","freundlich_1n":"0.66#","form_of_contaminant":"PFOS","water":"LW","gac_manufacturer":"Calgon","gac_product_name":"Modified Fitrasorb 400","gac_type":"B","gac_effective_size":"0.85 to 1","c_o":"0.005 to 5","equilibrium_time":"7 to 14","comments":"# K converted from units of (ug\/mg)(ug\/L)^(-n); 1\/n converted from n; GAC was surface modified through high-temperature treatment in anhydrous ammonia gas","tmsp_last_updt":"20-MAY-24"}
,{"detail_id":11487,"contaminant_process_id":14351,"reference_id":2140312467,"freundlich_k":"0.76#","freundlich_1n":"0.54#","form_of_contaminant":"PFOS","water":"LW","gac_manufacturer":"Siemens Inc","gac_product_name":"Modified AquaCarb 1240C","gac_type":"O","gac_effective_size":"0.85 to 1","c_o":"0.005 to 5","equilibrium_time":"7 to 14","comments":"# K converted from units of (ug\/mg)(ug\/L)^(-n); 1\/n converted from n; GAC is coconut shell based, surface modified through high-temperature treatment in an inert atmosphere","tmsp_last_updt":"20-MAY-24"}
,{"detail_id":11488,"contaminant_process_id":14351,"reference_id":2140312467,"freundlich_k":"1.65#","freundlich_1n":"0.43#","form_of_contaminant":"PFOS","water":"LW","gac_manufacturer":"MeadWestvaco","gac_product_name":"Modified WVB 14x35","gac_type":"B","gac_effective_size":"0.85 to 1","c_o":"0.005 to 5","equilibrium_time":"7 to 14","comments":"# K converted from units of (ug\/mg)(ug\/L)^(-n); 1\/n converted from n; GAC was surface modified through high-temperature treatment in anhydrous ammonia gas","tmsp_last_updt":"20-MAY-24"}
,{"detail_id":11489,"contaminant_process_id":14351,"reference_id":2140312467,"freundlich_k":"1.65#","freundlich_1n":"0.66#","form_of_contaminant":"PFOS","water":"LW","gac_manufacturer":"Siemens Inc","gac_product_name":"Modified AquaCarb 1240C","gac_type":"O","gac_effective_size":"0.85 to 1","c_o":"0.005 to 5","equilibrium_time":"7 to 14","comments":"# K converted from units of (ug\/mg)(ug\/L)^(-n); 1\/n converted from n; GAC is coconut shell based, surface modified through high-temperature treatment in anhydrous ammonia gas","tmsp_last_updt":"20-MAY-24"}
,{"detail_id":11490,"contaminant_process_id":14351,"reference_id":2140312467,"freundlich_k":"118#","freundlich_1n":"1.69#","form_of_contaminant":"PFOS","water":"LW","gac_manufacturer":"MeadWestvaco","gac_product_name":"BioNuchar","gac_type":"W","gac_effective_size":"0.85 to 1","c_o":"0.005 to 5","equilibrium_time":"7 to 14","comments":"# K converted from units of (ug\/mg)(ug\/L)^(-n); 1\/n converted from n","tmsp_last_updt":"20-MAY-24"}
,{"detail_id":11491,"contaminant_process_id":14351,"reference_id":2140312467,"freundlich_k":"13.5#","freundlich_1n":"1.30#","form_of_contaminant":"PFOS","water":"LW","gac_manufacturer":"MeadWestvaco","gac_product_name":"Modified BioNuchar","gac_type":"W","gac_effective_size":"0.85 to 1","c_o":"0.005 to 5","equilibrium_time":"7 to 14","comments":"# K converted from units of (ug\/mg)(ug\/L)^(-n); 1\/n converted from n; GAC was surface modified through high-temperature treatment in an inert atmosphere","tmsp_last_updt":"20-MAY-24"}
,{"detail_id":11492,"contaminant_process_id":14351,"reference_id":2140312467,"freundlich_k":"13.6#","freundlich_1n":"1.23#","form_of_contaminant":"PFOS","water":"LW","gac_manufacturer":"MeadWestvaco","gac_product_name":"Modified WVB 14x35","gac_type":"W","gac_effective_size":"0.85 to 1","c_o":"0.005 to 5","equilibrium_time":"7 to 14","comments":"# K converted from units of (ug\/mg)(ug\/L)^(-n); 1\/n converted from n; GAC was surface modified through high-temperature treatment in an inert atmosphere","tmsp_last_updt":"20-MAY-24"}
,{"detail_id":11493,"contaminant_process_id":14351,"reference_id":2140312467,"freundlich_k":"142#","freundlich_1n":"1.64#","form_of_contaminant":"PFOS","water":"LW","gac_manufacturer":"Siemens Inc","gac_product_name":"AquaCarb 1240C","gac_type":"O","gac_effective_size":"0.85 to 1","c_o":"0.005 to 5","equilibrium_time":"7 to 14","comments":"# K converted from units of (ug\/mg)(ug\/L)^(-n); 1\/n converted from n; GAC is coconut shell based","tmsp_last_updt":"20-MAY-24"}
,{"detail_id":11494,"contaminant_process_id":14351,"reference_id":2140312467,"freundlich_k":"165#","freundlich_1n":"1.72#","form_of_contaminant":"PFOS","water":"LW","gac_manufacturer":"Calgon","gac_product_name":"Filtrasorb 400","gac_type":"B","gac_effective_size":"0.85 to 1","c_o":"0.005 to 5","equilibrium_time":"7 to 14","comments":"# K converted from units of (ug\/mg)(ug\/L)^(-n); 1\/n converted from n","tmsp_last_updt":"20-MAY-24"}
,{"detail_id":11495,"contaminant_process_id":14351,"reference_id":2140312467,"freundlich_k":"17.9#","freundlich_1n":"1.23#","form_of_contaminant":"PFOS","water":"LW","gac_manufacturer":"Kynol Inc.","gac_type":"O","gac_effective_size":"0.85 to 1","c_o":"0.005 to 5","equilibrium_time":"7 to 14","comments":"# K converted from units of (ug\/mg)(ug\/L)^(-n); 1\/n converted from n; material tested was phenolic-based activated carbon fibers","tmsp_last_updt":"20-MAY-24"}
,{"detail_id":11496,"contaminant_process_id":14351,"reference_id":2140312467,"freundlich_k":"2.14#","freundlich_1n":"0.65#","form_of_contaminant":"PFOS","water":"LW","gac_manufacturer":"MeadWestvaco","gac_product_name":"Modified BioNuchar","gac_type":"B","gac_effective_size":"0.85 to 1","c_o":"0.005 to 5","equilibrium_time":"7 to 14","comments":"# K converted from units of (ug\/mg)(ug\/L)^(-n); 1\/n converted from n; GAC was surface modified through high-temperature treatment in anhydrous ammonia gas","tmsp_last_updt":"20-MAY-24"}
,{"detail_id":11497,"contaminant_process_id":14351,"reference_id":2140312467,"freundlich_k":"3.13#","freundlich_1n":"0.52#","form_of_contaminant":"PFOS","water":"LW","gac_manufacturer":"Kynol Inc.","gac_type":"O","gac_effective_size":"0.85 to 1","c_o":"0.005 to 5","equilibrium_time":"7 to 14","comments":"# K converted from units of (ug\/mg)(ug\/L)^(-n); 1\/n converted from n; material tested was phenolic-based activated carbon fibers, surface modified through high-temperature treatment in anhydrous ammonia gas","tmsp_last_updt":"20-MAY-24"}
,{"detail_id":11498,"contaminant_process_id":14351,"reference_id":2140312467,"freundlich_k":"456#","freundlich_1n":"1.85#","form_of_contaminant":"PFOS","water":"LW","gac_manufacturer":"MeadWestvaco","gac_product_name":"WVB 14x35","gac_type":"W","gac_effective_size":"0.85 to 1","c_o":"0.005 to 5","equilibrium_time":"7 to 14","comments":"# K converted from units of (ug\/mg)(ug\/L)^(-n); 1\/n converted from n","tmsp_last_updt":"20-MAY-24"}
,{"detail_id":11499,"contaminant_process_id":14351,"reference_id":2140312469,"freundlich_k":"0.028#","freundlich_1n":"0.78#","form_of_contaminant":"PFOA","water":"LW","gac_manufacturer":"Calgon","gac_product_name":"BPL","gac_type":"B","gac_effective_size":"0.045 to 0.150","equilibrium_time":"2 hours","comments":"# K converted from units of (ug\/mg)(ug\/L)^(-n); 1\/n converted from n; material tested was PAC; other data presented duplicate that in source 2526","tmsp_last_updt":"20-MAY-24"}
,{"detail_id":11500,"contaminant_process_id":14351,"reference_id":2140312469,"freundlich_k":"1.85#","freundlich_1n":"0.88#","form_of_contaminant":"PFOA","water":"LW","gac_manufacturer":"Supelco Inc.","gac_product_name":"Ambersorb 563","gac_type":"O","gac_effective_size":"0.30 to 0.84","equilibrium_time":"17 hours","comments":"# K converted from units of (ug\/mg)(ug\/L)^(-n); 1\/n converted from n; material tested was anion exchange resin; other data presented duplicate that in source 2526","tmsp_last_updt":"20-MAY-24"}
,{"detail_id":11501,"contaminant_process_id":14351,"reference_id":2140312469,"freundlich_k":"129#","freundlich_1n":"1.47#","form_of_contaminant":"PFOA","water":"LW","gac_manufacturer":"Kynol Inc.","gac_product_name":"ACF25","gac_type":"O","comments":"# K converted from units of (ug\/mg)(ug\/L)^(-n); 1\/n converted from n; material tested was phenolic-based activated carbon fibers; other data presented duplicate that in source 2526","tmsp_last_updt":"20-MAY-24"}
,{"detail_id":11502,"contaminant_process_id":14351,"reference_id":2140312469,"freundlich_k":"25.3#","freundlich_1n":"1.52#","form_of_contaminant":"PFOA","water":"LW","gac_manufacturer":"MeadWestvaco","gac_product_name":"AquaNuchar","gac_type":"W","gac_effective_size":"0.045 to 0.150","equilibrium_time":"2 hours","comments":"# K converted from units of (ug\/mg)(ug\/L)^(-n); 1\/n converted from n; material tested was PAC; other data presented duplicate that in source 2526","tmsp_last_updt":"20-MAY-24"}
,{"detail_id":11503,"contaminant_process_id":14351,"reference_id":2140312469,"freundlich_k":"99.0#","freundlich_1n":"1.43#","form_of_contaminant":"PFOA","water":"LW","gac_manufacturer":"Kynol Inc.","gac_product_name":"ACF15","gac_type":"O","comments":"# K converted from units of (ug\/mg)(ug\/L)^(-n); 1\/n converted from n; material tested was phenolic-based activated carbon fibers; other data presented duplicate that in source 2526","tmsp_last_updt":"20-MAY-24"}
,{"detail_id":11504,"contaminant_process_id":14351,"reference_id":2140312469,"freundlich_k":"0.09#","freundlich_1n":"1.00#","form_of_contaminant":"PFOS","water":"LW","gac_manufacturer":"Calgon","gac_product_name":"BPL","gac_type":"B","gac_effective_size":"0.045 to 0.150","equilibrium_time":"2 hours","comments":"# K converted from units of (ug\/mg)(ug\/L)^(-n); 1\/n converted from n; material tested was PAC; other data presented duplicate that in source 2526","tmsp_last_updt":"20-MAY-24"}
,{"detail_id":11505,"contaminant_process_id":14351,"reference_id":2140312469,"freundlich_k":"116#","freundlich_1n":"1.47#","form_of_contaminant":"PFOS","water":"LW","gac_manufacturer":"Kynol Inc.","gac_product_name":"ACF25","gac_type":"O","comments":"# K converted from units of (ug\/mg)(ug\/L)^(-n); 1\/n converted from n; material tested was phenolic-based activated carbon fibers; other data presented duplicate that in source 2526","tmsp_last_updt":"20-MAY-24"}
,{"detail_id":11506,"contaminant_process_id":14351,"reference_id":2140312469,"freundlich_k":"246#","freundlich_1n":"1.59#","form_of_contaminant":"PFOS","water":"LW","gac_manufacturer":"Kynol Inc.","gac_product_name":"ACF15","gac_type":"O","comments":"# K converted from units of (ug\/mg)(ug\/L)^(-n); 1\/n converted from n; material tested was phenolic-based activated carbon fibers; other data presented duplicate that in source 2526","tmsp_last_updt":"20-MAY-24"}
,{"detail_id":11507,"contaminant_process_id":14351,"reference_id":2140312469,"freundlich_k":"253#","freundlich_1n":"1.67#","form_of_contaminant":"PFOS","water":"LW","gac_manufacturer":"MeadWestvaco","gac_product_name":"AquaNuchar","gac_type":"W","gac_effective_size":"0.045 to 0.150","equilibrium_time":"2 hours","comments":"# K converted from units of (ug\/mg)(ug\/L)^(-n); 1\/n converted from n; material tested was PAC; other data presented duplicate that in source 2526","tmsp_last_updt":"20-MAY-24"}
,{"detail_id":11508,"contaminant_process_id":14351,"reference_id":2140312469,"freundlich_k":"4710#","freundlich_1n":"1.96#","form_of_contaminant":"PFOS","water":"LW","gac_manufacturer":"Supelco Inc.","gac_product_name":"Ambersorb 563","gac_type":"O","gac_effective_size":"0.30 to 0.84","equilibrium_time":"17 hours","comments":"# K converted from units of (ug\/mg)(ug\/L)^(-n); 1\/n converted from n; material tested was anion exchange resin; other data presented duplicate that in source 2526","tmsp_last_updt":"20-MAY-24"}
,{"detail_id":11509,"contaminant_process_id":14351,"reference_id":2140312473,"freundlich_k":"122","freundlich_1n":"0.324","form_of_contaminant":"PFOS","water":"LW","gac_manufacturer":"Beijing Nachen S&T Co.","gac_product_name":"SWCNT","gac_type":"O","c_o":"1 to 500","ph":"7","temperature":"25","comments":"Material tested was carbon nanotubes","tmsp_last_updt":"20-MAY-24"}
,{"detail_id":11510,"contaminant_process_id":14351,"reference_id":2140312473,"freundlich_k":"14.9","freundlich_1n":"0.569","form_of_contaminant":"PFOS","water":"LW","gac_manufacturer":"Beijing Nachen S&T Co.","gac_product_name":"MWCNT50","gac_type":"O","c_o":"1 to 500","ph":"7","temperature":"25","comments":"Material tested was carbon nanotubes","tmsp_last_updt":"20-MAY-24"}
,{"detail_id":11511,"contaminant_process_id":14351,"reference_id":2140312473,"freundlich_k":"26.8","freundlich_1n":"0.571","form_of_contaminant":"PFOS","water":"LW","gac_product_name":"MA","gac_type":"O","c_o":"1 to 500","ph":"7","temperature":"25","comments":"Material tested was maize straw-derived ash","tmsp_last_updt":"20-MAY-24"}
,{"detail_id":11512,"contaminant_process_id":14351,"reference_id":2140312473,"freundlich_k":"47.1","freundlich_1n":"0.437","form_of_contaminant":"PFOS","water":"LW","gac_manufacturer":"Beijing Nachen S&T Co.","gac_product_name":"MWCNT10","gac_type":"O","c_o":"1 to 500","ph":"7","temperature":"25","comments":"Material tested was carbon nanotubes","tmsp_last_updt":"20-MAY-24"}
,{"detail_id":11513,"contaminant_process_id":14351,"reference_id":2140312473,"freundlich_k":"5.23","freundlich_1n":"0.492","form_of_contaminant":"PFOS","water":"LW","gac_product_name":"M400","gac_type":"O","c_o":"1 to 500","ph":"7","temperature":"25","comments":"Material tested was maize straw-derived char","tmsp_last_updt":"20-MAY-24"}
,{"detail_id":11514,"contaminant_process_id":14351,"reference_id":2140312473,"freundlich_k":"7.27","freundlich_1n":"0.459","form_of_contaminant":"PFOS","water":"LW","gac_product_name":"W400","gac_type":"W","c_o":"1 to 500","ph":"7","temperature":"25","comments":"Material tested was willow-derived char","tmsp_last_updt":"20-MAY-24"}
,{"detail_id":11515,"contaminant_process_id":14351,"reference_id":2140312477,"freundlich_k":"118#","freundlich_1n":"0.11","form_of_contaminant":"PFOA","water":"LW","gac_manufacturer":"Sinopharm Chemical Reagent Co.","gac_type":"O","gac_effective_size":"<0.1","c_o":"20 to 300","ph":"5","temperature":"25","comments":"# K converted from units of mmol^(1-1\/n) L^(1\/n) g^(-1). Material tested was coal-based PAC.","tmsp_last_updt":"20-MAY-24"}
,{"detail_id":11516,"contaminant_process_id":14351,"reference_id":2140312477,"freundlich_k":"149#","freundlich_1n":"0.14","form_of_contaminant":"PFOA","water":"LW","gac_manufacturer":"Longbang polymer Fiber Co.","gac_type":"O","c_o":"20 to 300","ph":"5","temperature":"25","comments":"# K converted from units of mmol^(1-1\/n) L^(1\/n) g^(-1). Material tested was polyacrylonitrile fiber-derived activated carbon fibers.","tmsp_last_updt":"20-MAY-24"}
,{"detail_id":11517,"contaminant_process_id":14351,"reference_id":2140312477,"freundlich_k":"76#","freundlich_1n":"0.16","form_of_contaminant":"PFOA","water":"LW","gac_manufacturer":"Sinopharm Chemical Reagent Co.","gac_type":"O","gac_effective_size":"0.9 to 1.0","c_o":"20 to 300","ph":"5","temperature":"25","comments":"# K converted from units of mmol^(1-1\/n) L^(1\/n) g^(-1). Material tested was coal-based GAC.","tmsp_last_updt":"20-MAY-24"}
,{"detail_id":11518,"contaminant_process_id":14351,"reference_id":2140312477,"freundlich_k":"144#","freundlich_1n":"0.2","form_of_contaminant":"PFOS","water":"LW","gac_manufacturer":"Sinopharm Chemical Reagent Co.","gac_type":"O","gac_effective_size":"0.9 to 1.0","c_o":"20 to 300","ph":"5","temperature":"25","comments":"# K converted from units of mmol^(1-1\/n) L^(1\/n) g^(-1). Material tested was coal-based GAC.","tmsp_last_updt":"20-MAY-24"}
,{"detail_id":11519,"contaminant_process_id":14351,"reference_id":2140312477,"freundlich_k":"179#","freundlich_1n":"0.22","form_of_contaminant":"PFOS","water":"LW","gac_manufacturer":"Sinopharm Chemical Reagent Co.","gac_type":"O","gac_effective_size":"<0.1","c_o":"20 to 300","ph":"5","temperature":"25","comments":"# K converted from units of mmol^(1-1\/n) L^(1\/n) g^(-1). Material tested was coal-based PAC.","tmsp_last_updt":"20-MAY-24"}
,{"detail_id":11520,"contaminant_process_id":14351,"reference_id":2140312477,"freundlich_k":"358#","freundlich_1n":"0.15","form_of_contaminant":"PFOS","water":"LW","gac_manufacturer":"Longbang polymer Fiber Co.","gac_type":"O","c_o":"20 to 300","ph":"5","temperature":"25","comments":"# K converted from units of mmol^(1-1\/n) L^(1\/n) g^(-1). Material tested was polyacrylonitrile fiber-derived activated carbon fibers.","tmsp_last_updt":"20-MAY-24"}
,{"detail_id":11521,"contaminant_process_id":14351,"reference_id":2140312479,"freundlich_k":"11.2","freundlich_1n":"0.33","form_of_contaminant":"PFOA","water":"MW","gac_manufacturer":"Frye Poultry","gac_type":"W","c_o":"0.00001 to 100","ph":"7.2","temperature":"22","comments":"Water tested was Lake Mead surface water spiked with PFOA. Material tested was pinewood char.","tmsp_last_updt":"20-MAY-24"}
,{"detail_id":11522,"contaminant_process_id":14351,"reference_id":2140312479,"freundlich_k":"11.5","freundlich_1n":"0.32","form_of_contaminant":"PFOA","water":"MW","gac_manufacturer":"Frye Poultry","gac_type":"W","c_o":"0.00001 to 100","ph":"7.2","temperature":"22","comments":"Water tested was Lake Mead surface water spiked with PFOA. Material tested was hardwood char.","tmsp_last_updt":"20-MAY-24"}
,{"detail_id":11523,"contaminant_process_id":14351,"reference_id":2140312479,"freundlich_k":"8.5","freundlich_1n":"0.32","form_of_contaminant":"PFOA","water":"O","gac_manufacturer":"Frye Poultry","gac_type":"W","ph":"7.2","temperature":"22","comments":"Water tested was tertiary treated wastewater effluent. Material tested was hardwood char.","tmsp_last_updt":"20-MAY-24"}
