Repository: seanthimons/curation

List of data sources and statuses of curation efforts:
- WHO drinking water standards

File: tdb/tdb/CP_DETAIL_GAC_ISOTHERM.json (part 7 of 7)
,"items":
,{"detail_id":11524,"contaminant_process_id":14351,"reference_id":2140312479,"freundlich_k":"8.7","freundlich_1n":"0.29","form_of_contaminant":"PFOA","water":"O","gac_manufacturer":"Frye Poultry","gac_type":"W","ph":"7.2","temperature":"22","comments":"Water tested was tertiary treated wastewater effluent. Material tested was pinewood char.","tmsp_last_updt":"20-MAY-24"}
,{"detail_id":11525,"contaminant_process_id":14351,"reference_id":2140312489,"freundlich_k":"13.8","freundlich_1n":"0.256#","form_of_contaminant":"PFOA","water":"LW","gac_manufacturer":"Calgon","gac_product_name":"CBC-OLC 12x30","gac_type":"O","c_o":"1","equilibrium_time":"7","ph":"7.2","comments":"# 1\/n converted from n. Carbon tested is coconut-based.","tmsp_last_updt":"20-MAY-24"}
,{"detail_id":11526,"contaminant_process_id":14351,"reference_id":2140312489,"freundlich_k":"49.3","freundlich_1n":"0.369#","form_of_contaminant":"PFOA","water":"LW","gac_manufacturer":"Calgon","gac_product_name":"Filtrasorb F400","gac_type":"B","c_o":"1","equilibrium_time":"7","ph":"7.2","comments":"# 1\/n converted from n","tmsp_last_updt":"20-MAY-24"}
,{"detail_id":11527,"contaminant_process_id":14351,"reference_id":2140312489,"freundlich_k":"18.9","freundlich_1n":"0.241#","form_of_contaminant":"PFOS","water":"LW","gac_manufacturer":"Calgon","gac_product_name":"CBC-OLC 12x30","gac_type":"O","c_o":"1","equilibrium_time":"7","ph":"7.2","comments":"# 1\/n converted from n. Carbon tested is coconut-based.","tmsp_last_updt":"20-MAY-24"}
,{"detail_id":11528,"contaminant_process_id":14351,"reference_id":2140312489,"freundlich_k":"54.5","freundlich_1n":"0.307#","form_of_contaminant":"PFOS","water":"LW","gac_manufacturer":"Calgon","gac_product_name":"Filtrasorb F400","gac_type":"B","c_o":"1","equilibrium_time":"7","ph":"7.2","comments":"# 1\/n converted from n","tmsp_last_updt":"20-MAY-24"}
,{"detail_id":11357,"contaminant_process_id":2146747936,"reference_id":2140313014,"freundlich_k":"2.854","freundlich_1n":"0.45","water":"LW","gac_type":"O","ph":"10","temperature":"20","comments":"#200 ug\/L influent; Adsorbent type: 3-D MnO2 ion cages (CMO); Table 2 shows Freundlich parameters. ","tmsp_last_updt":"25-JUL-23"}
,{"detail_id":11358,"contaminant_process_id":2146747936,"reference_id":2140313014,"freundlich_k":"3.216","freundlich_1n":"0.51","water":"LW","gac_type":"O","ph":"10","temperature":"30","comments":"#200 ug\/L influent; Adsorbent type: 3-D MnO2 ion cages (CMO); Table 2 shows Freundlich parameters. ","tmsp_last_updt":"25-JUL-23"}
,{"detail_id":11359,"contaminant_process_id":2146747936,"reference_id":2140313014,"freundlich_k":"3.777","freundlich_1n":"0.58","water":"LW","gac_type":"O","ph":"10","temperature":"40","comments":"#200 ug\/L influent; Adsorbent type: 3-D MnO2 ion cages (CMO); Table 2 shows Freundlich parameters. ","tmsp_last_updt":"25-JUL-23"}
,{"detail_id":11360,"contaminant_process_id":2146747936,"reference_id":2140313017,"freundlich_k":"114.9#","freundlich_1n":"5","water":"LW","gac_type":"O","c_o":"5","temperature":"25","comments":"#Date pits impregnated with cellulose nanocrystals and ionic liquid (IL-CNC@DP); Parameters from Table 4; Freundlich K in (mg\/g)(L\/g)^n","tmsp_last_updt":"25-JUL-23"}
,{"detail_id":11361,"contaminant_process_id":2146747936,"reference_id":2140313017,"freundlich_k":"221.6#","freundlich_1n":"5.4","water":"LW","gac_type":"O","c_o":"5","temperature":"35","comments":"#Date pits impregnated with cellulose nanocrystals and ionic liquid (IL-CNC@DP); Parameters from Table 4; Freundlich K in (mg\/g)(L\/g)^n","tmsp_last_updt":"25-JUL-23"}
,{"detail_id":11362,"contaminant_process_id":2146747936,"reference_id":2140313017,"freundlich_k":"203#","freundlich_1n":"4.8","water":"LW","gac_type":"O","c_o":"5","temperature":"45","comments":"#Date pits impregnated with cellulose nanocrystals and ionic liquid (IL-CNC@DP); Parameters from Table 4; Freundlich K in (mg\/g)(L\/g)^n","tmsp_last_updt":"25-JUL-23"}
,{"detail_id":11363,"contaminant_process_id":2146747936,"reference_id":2140313017,"freundlich_k":"128.8#","freundlich_1n":"6.8","water":"LW","gac_type":"O","c_o":"5","temperature":"25","comments":"#Date pits (DP); Parameters from Table 4; Freundlich K in (mg\/g)(L\/g)^n","tmsp_last_updt":"25-JUL-23"}
,{"detail_id":11364,"contaminant_process_id":2146747936,"reference_id":2140313017,"freundlich_k":"529.8#","freundlich_1n":"9.7","water":"LW","gac_type":"O","c_o":"5","temperature":"35","comments":"#Date pits (DP); Parameters from Table 4; Freundlich K in (mg\/g)(L\/g)^n","tmsp_last_updt":"25-JUL-23"}
,{"detail_id":11365,"contaminant_process_id":2146747936,"reference_id":2140313017,"freundlich_k":"336.2#","freundlich_1n":"9.3","water":"LW","gac_type":"O","c_o":"5","temperature":"45","comments":"#Date pits (DP); Parameters from Table 4; Freundlich K in (mg\/g)(L\/g)^n","tmsp_last_updt":"25-JUL-23"}
,{"detail_id":11386,"contaminant_process_id":2146747946,"reference_id":2140313033,"freundlich_k":"19.90#","freundlich_1n":"0.101","water":"LW","gac_type":"O","ph":"9","temperature":"29.85","comments":"Adsorbant PPy\/Fe3O4 nanoparticle; converted K from ug\/mg; model coefficients in Table 6.","tmsp_last_updt":"26-JUL-23"}
,{"detail_id":11387,"contaminant_process_id":2146747946,"reference_id":2140313033,"freundlich_k":"21.54#","freundlich_1n":"0.127","water":"LW","gac_type":"O","ph":"9","temperature":"39.85","comments":"Adsorbant PPy\/Fe3O4 nanoparticle; converted K from ug\/mg; model coefficients in Table 6.","tmsp_last_updt":"26-JUL-23"}
,{"detail_id":11388,"contaminant_process_id":2146747946,"reference_id":2140313033,"freundlich_k":"24.47#","freundlich_1n":"0.149","water":"LW","gac_type":"O","ph":"9","temperature":"49.85","comments":"Adsorbant PPy\/Fe3O4 nanoparticle; converted K from ug\/mg; model coefficients in Table 6.","tmsp_last_updt":"26-JUL-23"}
,{"detail_id":11389,"contaminant_process_id":2146747946,"reference_id":2140313033,"freundlich_k":"16.98#","freundlich_1n":"0.101","water":"LW","gac_type":"O","ph":"7","temperature":"29.85","comments":"Adsorbant PPy\/Fe3O4 nanoparticle; converted K from ug\/mg; model coefficients in Table 6.","tmsp_last_updt":"26-JUL-23"}
,{"detail_id":11390,"contaminant_process_id":2146747946,"reference_id":2140313033,"freundlich_k":"18.18#","freundlich_1n":"0.127","water":"LW","gac_type":"O","ph":"7","temperature":"39.85","comments":"Adsorbant PPy\/Fe3O4 nanoparticle; converted K from ug\/mg; model coefficients in Table 6.","tmsp_last_updt":"26-JUL-23"}
,{"detail_id":11391,"contaminant_process_id":2146747946,"reference_id":2140313033,"freundlich_k":"21.72#","freundlich_1n":"0.149","water":"LW","gac_type":"O","ph":"7","temperature":"49.85","comments":"Adsorbant PPy\/Fe3O4 nanoparticle; converted K from ug\/mg; model coefficients in Table 6.","tmsp_last_updt":"26-JUL-23"}
,{"detail_id":11529,"contaminant_process_id":14351,"reference_id":2140312547,"freundlich_k":"12","freundlich_1n":"0.42#","form_of_contaminant":"PFOA","water":"LW","gac_type":"O","c_o":"1 to 12","comments":"# Results are for a polymer resulting from beta-cylcodextrin crosslinked with decafluorobiphynyl (DFB-CDP). 1\/n converted from n.","tmsp_last_updt":"20-MAY-24"}
,{"detail_id":11530,"contaminant_process_id":14351,"reference_id":2140312549,"freundlich_k":"24.238","freundlich_1n":"0.45","form_of_contaminant":"PFOA","water":"LW","gac_manufacturer":"Xinhua Activated Carbon","gac_product_name":"PAC","gac_type":"O","gac_isotherm_mesh_size":">=100","c_o":"5 to 40","equilibrium_time":"240 minutes","comments":"Results are for powdered activated carbon","tmsp_last_updt":"20-MAY-24"}
,{"detail_id":11531,"contaminant_process_id":14351,"reference_id":2140312561,"freundlich_k":"0.2043","freundlich_1n":"1.1083","form_of_contaminant":"PFOA","water":"LW","gac_manufacturer":"Sigma-Adrich","gac_product_name":"PAC","gac_effective_size":"<0.04","c_o":"0.1","equilibrium_time":"5","ph":"7.2","comments":"Results are for PAC in the presence of effluent organic matter","tmsp_last_updt":"20-MAY-24"}
,{"detail_id":11532,"contaminant_process_id":14351,"reference_id":2140312561,"freundlich_k":"10.03","freundlich_1n":"0.5369","form_of_contaminant":"PFOA","water":"LW","gac_manufacturer":"Sigma-Adrich","gac_product_name":"PAC","gac_effective_size":"<0.04","c_o":"0.1","equilibrium_time":"5","ph":"7.2","comments":"Results are for PAC in water free of effluent organic matter","tmsp_last_updt":"20-MAY-24"}
,{"detail_id":11533,"contaminant_process_id":14351,"reference_id":2140312561,"freundlich_k":"0.6594","freundlich_1n":"0.9321","form_of_contaminant":"PFOS","water":"LW","gac_manufacturer":"Sigma-Adrich","gac_product_name":"PAC","gac_effective_size":"<0.04","c_o":"0.1","equilibrium_time":"5","ph":"7.2","comments":"Results are for PAC in the presence of effluent organic matter","tmsp_last_updt":"20-MAY-24"}
,{"detail_id":11534,"contaminant_process_id":14351,"reference_id":2140312561,"freundlich_k":"17.475","freundlich_1n":"0.479","form_of_contaminant":"PFOS","water":"LW","gac_manufacturer":"Sigma-Adrich","gac_product_name":"PAC","gac_effective_size":"<0.04","c_o":"0.1","equilibrium_time":"5","ph":"7.2","comments":"Results are for PAC in water free of effluent organic matter","tmsp_last_updt":"20-MAY-24"}
,{"detail_id":11535,"contaminant_process_id":14351,"reference_id":2140312765,"freundlich_k":"#","freundlich_1n":"0.56","form_of_contaminant":"GenX","water":"O","gac_manufacturer":"Purolite","gac_product_name":"A860","gac_type":"O","c_o":"0.0001 to 0.1","equilibrium_time":"1","ph":"7","temperature":"23","toc":"5#","comments":"#Data for K reported in (?eq\/meq)\/(?eq\/L)^(1\/n), which is not readily convertible; K = 113 (?eq\/meq)\/(?eq\/L)^(1\/n); water is recycled wastewater; media tested is ion exchange resin; value reported for TOC is DOC","tmsp_last_updt":"20-MAY-24"}
,{"detail_id":11536,"contaminant_process_id":14351,"reference_id":2140312765,"freundlich_k":"#","freundlich_1n":"0.58","form_of_contaminant":"GenX","water":"SW","gac_manufacturer":"Purolite","gac_product_name":"A860","gac_type":"O","c_o":"0.0001 to 0.1","equilibrium_time":"1","ph":"7","temperature":"23","toc":"5.3#","comments":"#Data for K reported in (?eq\/meq)\/(?eq\/L)^(1\/n), which is not readily convertible; K = 102 (?eq\/meq)\/(?eq\/L)^(1\/n); media tested is ion exchange resin; value reported for TOC is DOC","tmsp_last_updt":"20-MAY-24"}
,{"detail_id":11537,"contaminant_process_id":14351,"reference_id":2140312765,"freundlich_k":"#","freundlich_1n":"0.6","form_of_contaminant":"GenX","water":"LW","gac_manufacturer":"Purolite","gac_product_name":"A860","gac_type":"O","c_o":"0.0001 to 0.1","equilibrium_time":"1","ph":"7","temperature":"23","toc":"5#","comments":"#Data for K reported in (?eq\/meq)\/(?eq\/L)^(1\/n), which is not readily convertible; K = 113 (?eq\/meq)\/(?eq\/L)^(1\/n); water is Suwannee River NOM mixed with DI water; media tested is ion exchange resin; value reported for TOC is DOC","tmsp_last_updt":"20-MAY-24"}
,{"detail_id":11538,"contaminant_process_id":14351,"reference_id":2140312765,"freundlich_k":"#","freundlich_1n":"0.65","form_of_contaminant":"PFMOBA","water":"LW","gac_manufacturer":"Purolite","gac_product_name":"A860","gac_type":"O","c_o":"0.0001 to 0.1","equilibrium_time":"1","ph":"7","temperature":"23","toc":"5#","comments":"#Data for K reported in (?eq\/meq)\/(?eq\/L)^(1\/n), which is not readily convertible; K = 132 (?eq\/meq)\/(?eq\/L)^(1\/n); water is Suwannee River NOM mixed with DI water; media tested is ion exchange resin; value reported for TOC is DOC","tmsp_last_updt":"20-MAY-24"}
,{"detail_id":11539,"contaminant_process_id":14351,"reference_id":2140312765,"freundlich_k":"#","freundlich_1n":"0.68","form_of_contaminant":"PFMOPrA","water":"LW","gac_manufacturer":"Purolite","gac_product_name":"A860","gac_type":"O","c_o":"0.0001 to 0.1","equilibrium_time":"1","ph":"7","temperature":"23","toc":"5#","comments":"#Data for K reported in (?eq\/meq)\/(?eq\/L)^(1\/n), which is not readily convertible; K = 148 (?eq\/meq)\/(?eq\/L)^(1\/n); water is Suwannee River NOM mixed with DI water; media tested is ion exchange resin; value reported for TOC is DOC","tmsp_last_updt":"20-MAY-24"}
,{"detail_id":11540,"contaminant_process_id":14351,"reference_id":2140312765,"freundlich_k":"#","freundlich_1n":"0.82","form_of_contaminant":"GenX","water":"LW","gac_manufacturer":"Purolite","gac_product_name":"A860","gac_type":"O","c_o":"0.0001 to 0.1","equilibrium_time":"1","ph":"7","temperature":"23","comments":"#K reported in (?eq\/meq)\/(?eq\/L)^(1\/n), which is not readily convertible; K = 776 ± 42 (?eq\/meq)\/(?eq\/L)^(1\/n); media tested is ion exchange resin","tmsp_last_updt":"20-MAY-24"}
,{"detail_id":11541,"contaminant_process_id":14351,"reference_id":2140312769,"freundlich_k":"4.242","freundlich_1n":"0.59","form_of_contaminant":"PFOS","water":"LW","gac_type":"O","gac_effective_size":"<1","c_o":"0.5 to 325","equilibrium_time":"<3","ph":"6.5","temperature":"25","comments":"Material tested was an unmodified sawdust biochar","tmsp_last_updt":"20-MAY-24"}
,{"detail_id":11542,"contaminant_process_id":14351,"reference_id":2140312769,"freundlich_k":"5.984","freundlich_1n":"0.55","form_of_contaminant":"PFOS","water":"LW","gac_type":"O","gac_effective_size":"<1","c_o":"0.5 to 325","equilibrium_time":"<3","ph":"8.5","temperature":"25","comments":"Material tested was a  sawdust biochar modified with red mud","tmsp_last_updt":"20-MAY-24"}
,{"detail_id":11543,"contaminant_process_id":14351,"reference_id":2140312775,"freundlich_k":"141","freundlich_1n":"0.45#","form_of_contaminant":"GenX","water":"LW","gac_product_name":"IF-20+","gac_type":"O","gac_effective_size":"0.075 to 0.125","c_o":"0.2 to 50","equilibrium_time":"<1","ph":"9.7","comments":"#Material tested is ionic fluorogel with 20% ammonium by weight; 1\/n converted from n","tmsp_last_updt":"20-MAY-24"}
,{"detail_id":11544,"contaminant_process_id":14351,"reference_id":2140312785,"freundlich_k":"#","freundlich_1n":"0.455#","form_of_contaminant":"PFOS","water":"LW","gac_manufacturer":"Calgon","gac_product_name":"F400","gac_type":"B","gac_effective_size":"1 to 1.4","c_o":"0.01 to 5","equilibrium_time":"4.2","comments":"#K reported as 28.4 ((u\/g)(ug\/L)^-n); 1\/n calculated from n","tmsp_last_updt":"20-MAY-24"}
,{"detail_id":11545,"contaminant_process_id":14351,"reference_id":2140312785,"freundlich_k":"#","freundlich_1n":"0.621#","form_of_contaminant":"PFOS","water":"LW","gac_manufacturer":"DuPont","gac_product_name":"Amb XAD","gac_type":"O","gac_effective_size":"0.35 to 1.18","c_o":"0.01 to 5","equilibrium_time":"4.2","comments":"#Adsorbent was a macroreticular crosslinked aromatic polymer non-ion-exchange resin; K reported as 79.1 ((ug\/g)(ug\/L)^-n); 1\/n calculated from n","tmsp_last_updt":"20-MAY-24"}
,{"detail_id":11546,"contaminant_process_id":14351,"reference_id":2140312785,"freundlich_k":"#","freundlich_1n":"1.06#","form_of_contaminant":"PFOS","water":"LW","gac_manufacturer":"Dow","gac_product_name":"V493","gac_type":"O","gac_effective_size":"0.8","c_o":"0.01 to 5","equilibrium_time":"4.2","comments":"#Adsorbent was a Styrene-DVB, macroporous non-ion-exchange resin; K reported as 81.3 ((ug\/g)(ug\/L)^-n); 1\/n calculated from n","tmsp_last_updt":"20-MAY-24"}
,{"detail_id":11547,"contaminant_process_id":14351,"reference_id":2140312785,"freundlich_k":"#","freundlich_1n":"1.19#","form_of_contaminant":"PFOS","water":"LW","gac_manufacturer":"Dow","gac_product_name":"L493","gac_type":"O","gac_effective_size":"0.8","c_o":"0.01 to 5","equilibrium_time":"4.2","comments":"#Adsorbent was a Styrene-DVB, macroporous non-ion-exchange resin; K reported as 54.6 ((ug\/g)(ug\/L)^-n); 1\/n calculated from n","tmsp_last_updt":"20-MAY-24"}
,{"detail_id":11548,"contaminant_process_id":14351,"reference_id":2140312786,"freundlich_k":"13.7","freundlich_1n":"0.256#","form_of_contaminant":"PFOA","water":"LW","gac_manufacturer":"Calgon","gac_product_name":"CBC-OLC 12x30","gac_type":"O","gac_product_mesh_size":"12x40","gac_effective_size":"0.42 to 1","c_o":"1","equilibrium_time":"7","ph":"7.2","comments":"#Data for PFOA alone; 1\/n calculated from n; carbon type is coconut-based; some data duplicate those in Reference # 2537, but this is a peer-reviewed source","tmsp_last_updt":"20-MAY-24"}
,{"detail_id":11549,"contaminant_process_id":14351,"reference_id":2140312786,"freundlich_k":"15","freundlich_1n":"0.225#","form_of_contaminant":"PFOA","water":"LW","gac_manufacturer":"Calgon","gac_product_name":"F400","gac_type":"B","gac_effective_size":"0.42 to 1","c_o":"1","equilibrium_time":"7","ph":"7.2","comments":"#Data for PFOA in a mixture with 1 mg\/L PFOS; 1\/n calculated from n; some data duplicate those in Reference # 2537, but this is a peer-reviewed source","tmsp_last_updt":"20-MAY-24"}
,{"detail_id":11550,"contaminant_process_id":14351,"reference_id":2140312786,"freundlich_k":"49.3","freundlich_1n":"0.369#","form_of_contaminant":"PFOA","water":"LW","gac_manufacturer":"Calgon","gac_product_name":"F400","gac_type":"B","gac_effective_size":"0.42 to 1","c_o":"1","equilibrium_time":"7","ph":"7.2","comments":"#Data for PFOA alone; 1\/n calculated from n; some data duplicate those in Reference # 2537, but this is a peer-reviewed source","tmsp_last_updt":"20-MAY-24"}
,{"detail_id":11551,"contaminant_process_id":14351,"reference_id":2140312786,"freundlich_k":"7.87","freundlich_1n":"0.255#","form_of_contaminant":"PFOA","water":"LW","gac_manufacturer":"Calgon","gac_product_name":"CBC-OLC 12x30","gac_type":"O","gac_product_mesh_size":"12x40","gac_effective_size":"0.42 to 1","c_o":"1","equilibrium_time":"7","ph":"7.2","comments":"#Data for PFOA in a mixture with 1 mg\/L PFOS; 1\/n calculated from n; carbon type is coconut-based; some data duplicate those in Reference # 2537, but this is a peer-reviewed source","tmsp_last_updt":"20-MAY-24"}
,{"detail_id":11552,"contaminant_process_id":14351,"reference_id":2140312786,"freundlich_k":"15.2","freundlich_1n":"0.188#","form_of_contaminant":"PFOS","water":"LW","gac_manufacturer":"Calgon","gac_product_name":"CBC-OLC 12x30","gac_type":"O","gac_product_mesh_size":"12x40","gac_effective_size":"0.42 to 1","c_o":"1","equilibrium_time":"7","ph":"7.2","comments":"#Data for PFOS in a mixture with 1 mg\/L PFOA; 1\/n calculated from n; carbon type is coconut-based; some data duplicate those in Reference # 2537, but this is a peer-reviewed source","tmsp_last_updt":"20-MAY-24"}
,{"detail_id":11553,"contaminant_process_id":14351,"reference_id":2140312786,"freundlich_k":"18.9","freundlich_1n":"0.241#","form_of_contaminant":"PFOS","water":"LW","gac_manufacturer":"Calgon","gac_product_name":"CBC-OLC 12x30","gac_type":"O","gac_product_mesh_size":"12x40","gac_effective_size":"0.42 to 1","c_o":"1","equilibrium_time":"7","ph":"7.2","comments":"#Data for PFOS alone; 1\/n calculated from n; carbon type is coconut-based; some data duplicate those in Reference # 2537, but this is a peer-reviewed source","tmsp_last_updt":"20-MAY-24"}
,{"detail_id":11554,"contaminant_process_id":14351,"reference_id":2140312786,"freundlich_k":"36","freundlich_1n":"0.333#","form_of_contaminant":"PFOS","water":"LW","gac_manufacturer":"Calgon","gac_product_name":"F400","gac_type":"B","gac_effective_size":"0.42 to 1","c_o":"1","equilibrium_time":"7","ph":"7.2","comments":"#Data for PFOS in a mixture with 1 mg\/L PFOA; 1\/n calculated from n; some data duplicate those in Reference # 2537, but this is a peer-reviewed source","tmsp_last_updt":"20-MAY-24"}
,{"detail_id":11555,"contaminant_process_id":14351,"reference_id":2140312786,"freundlich_k":"54.5","freundlich_1n":"0.308#","form_of_contaminant":"PFOS","water":"LW","gac_manufacturer":"Calgon","gac_product_name":"F400","gac_type":"B","gac_effective_size":"0.42 to 1","c_o":"1","equilibrium_time":"7","ph":"7.2","comments":"#Data for PFOS alone; 1\/n calculated from n; some data duplicate those in Reference # 2537, but this is a peer-reviewed source","tmsp_last_updt":"20-MAY-24"}
,{"detail_id":11556,"contaminant_process_id":14351,"reference_id":2140312791,"freundlich_k":"#","freundlich_1n":"0.149#","form_of_contaminant":"GenX","water":"LW","gac_manufacturer":"Alfa Aesar","gac_product_name":"Amberlite IRA400","gac_type":"O","equilibrium_time":"4","ph":"4","temperature":"27","comments":"#Results for anion exchange resin; data for K reported in mmol^(1?1\/n) L^ (1\/n) \/g, which is not readily convertible; K = 3.291 mmol^(1?1\/n) L^ (1\/n) \/g; 1\/n converted from m","tmsp_last_updt":"20-MAY-24"}
,{"detail_id":11557,"contaminant_process_id":14351,"reference_id":2140312791,"freundlich_k":"#","freundlich_1n":"0.184#","form_of_contaminant":"GenX","water":"LW","gac_manufacturer":"Sigma-Aldrich","gac_product_name":"Amberlite IRA67","gac_type":"O","equilibrium_time":"4","ph":"4","temperature":"27","comments":"#Results for anion exchange resin; data for K reported in mmol^(1?1\/n) L^ (1\/n) \/g, which is not readily convertible; K = 3.542 mmol^(1?1\/n) L^ (1\/n) \/g; 1\/n converted from m","tmsp_last_updt":"20-MAY-24"}
,{"detail_id":11558,"contaminant_process_id":14351,"reference_id":2140312791,"freundlich_k":"#","freundlich_1n":"0.447#","form_of_contaminant":"GenX","water":"LW","gac_manufacturer":"Jingke Activated Carbon Co.","gac_type":"O","gac_product_mesh_size":"<100","equilibrium_time":"4","ph":"4","temperature":"27","comments":"#Data for K reported in mmol^(1?1\/n) L^ (1\/n) \/g, which is not readily convertible; K = 0.699 mmol^(1?1\/n) L^ (1\/n) \/g; 1\/n converted from n; carbon is coconut-shell based powdered activated carbon (PAC)","tmsp_last_updt":"20-MAY-24"}
,{"detail_id":11559,"contaminant_process_id":14351,"reference_id":2140312791,"freundlich_k":"#","freundlich_1n":"0.451#","form_of_contaminant":"GenX","water":"LW","gac_manufacturer":"Jingke Activated Carbon Co.","gac_type":"O","gac_product_mesh_size":"20-35","equilibrium_time":"4","ph":"4","temperature":"27","comments":"#Data for K reported in mmol^(1?1\/n) L^ (1\/n) \/g, which is not readily convertible; K = 0.689 mmol^(1?1\/n) L^ (1\/n) \/g; 1\/n converted from n; carbon type is coconut-shell based","tmsp_last_updt":"20-MAY-24"}
,{"detail_id":11560,"contaminant_process_id":14351,"reference_id":2140312793,"freundlich_k":"#","freundlich_1n":"1.04#","form_of_contaminant":"PFOA","water":"LW","gac_manufacturer":"DuPont","gac_product_name":"Amb XAD 7HP","gac_type":"O","gac_product_mesh_size":"20 to 60","c_o":"0.16 to 3.1","equilibrium_time":"2.5","ph":"7.8","temperature":"22.2","comments":"#Results are for a nonionic, moderately polar resin; K reported as 1831 ((ug\/g)(ug\/L)^-n); 1\/n calculated from n","tmsp_last_updt":"20-MAY-24"}
,{"detail_id":11561,"contaminant_process_id":14351,"reference_id":2140312793,"freundlich_k":"#","freundlich_1n":"1.04#","form_of_contaminant":"PFOS","water":"LW","gac_manufacturer":"DuPont","gac_product_name":"Amb XAD 7HP","gac_type":"O","gac_product_mesh_size":"20 to 60","c_o":"0.08 to 1.8","equilibrium_time":"2.5","ph":"7.8","temperature":"22.2","comments":"#Results are for a nonionic, moderately polar resin; K reported as 3095 ((ug\/g)(ug\/L)^-n); 1\/n calculated from n","tmsp_last_updt":"20-MAY-24"}
,{"detail_id":11562,"contaminant_process_id":14351,"reference_id":2140312793,"freundlich_k":"#","freundlich_1n":"1.67#","form_of_contaminant":"PFOS","water":"LW","gac_manufacturer":"DuPont","gac_product_name":"Amb XAD 2","gac_type":"O","gac_product_mesh_size":"20 to 60","c_o":"0.1 to 0.8","equilibrium_time":"2.5","ph":"7.8","temperature":"22.2","comments":"#Results are for a nonionic, nonpolar resin; K reported as 440 ((ug\/g)(ug\/L)^-n); 1\/n calculated from n","tmsp_last_updt":"20-MAY-24"}
,{"detail_id":11563,"contaminant_process_id":14351,"reference_id":2140312842,"freundlich_k":"0.01#","freundlich_1n":"0.94","form_of_contaminant":"PFPeA","water":"MW","gac_manufacturer":"Arkema Group","gac_product_name":"Acticarbone NCL 1240","gac_type":"O","c_o":"0.0001","ph":"7.5","toc":"5#","comments":"#KF value is in the units (ng\/mg)(ng\/L)^(-1\/n); TOC = DOC; Water is spiked tap water; GAC type is coconut","tmsp_last_updt":"20-MAY-24"}
,{"detail_id":11564,"contaminant_process_id":14351,"reference_id":2140312842,"freundlich_k":"0.05#","freundlich_1n":"0.77","form_of_contaminant":"PFPeA","water":"MW","gac_manufacturer":"Arkema Group","gac_product_name":"Acticarbone NCL 1240","gac_type":"O","c_o":"0.0001","ph":"7.5","toc":"5#","comments":"#KF value is in the units (ng\/mg)(ng\/L)^(-1\/n); TOC = DOC; Water is spiked tap water; GAC type is coconut reactivated","tmsp_last_updt":"20-MAY-24"}
,{"detail_id":11565,"contaminant_process_id":14351,"reference_id":2140312842,"freundlich_k":"0.6#","freundlich_1n":"0.54","form_of_contaminant":"PFBS","water":"MW","gac_manufacturer":"Arkema Group","gac_product_name":"Acticarbone NCL 1240","gac_type":"O","c_o":"0.0001","ph":"7.5","toc":"5#","comments":"#KF value is in the units (ng\/mg)(ng\/L)^(-1\/n); TOC = DOC; Water is spiked tap water; GAC type is coconut","tmsp_last_updt":"20-MAY-24"}
,{"detail_id":11566,"contaminant_process_id":14351,"reference_id":2140312842,"freundlich_k":"0.62#","freundlich_1n":"0.45","form_of_contaminant":"PFPeA","water":"MW","gac_manufacturer":"Arkema Group","gac_product_name":"Cecarbon Gac 1240","gac_type":"B","c_o":"0.0001","ph":"7.5","toc":"5#","comments":"#KF value is in the units (ng\/mg)(ng\/L)^(-1\/n); TOC = DOC; Water is spiked tap water; Reactivated GAC","tmsp_last_updt":"20-MAY-24"}
,{"detail_id":11567,"contaminant_process_id":14351,"reference_id":2140312842,"freundlich_k":"0.82#","freundlich_1n":"0.44","form_of_contaminant":"PFPeA","water":"MW","gac_manufacturer":"Arkema Group","gac_product_name":"Cecarbon Gac 1240","gac_type":"B","c_o":"0.0001","ph":"7.5","toc":"5#","comments":"#KF value is in the units (ng\/mg)(ng\/L)^(-1\/n); TOC = DOC; Water is spiked tap water","tmsp_last_updt":"20-MAY-24"}
,{"detail_id":11568,"contaminant_process_id":14351,"reference_id":2140312842,"freundlich_k":"0.87#","freundlich_1n":"0.43","form_of_contaminant":"PFHxA","water":"MW","gac_manufacturer":"Arkema Group","gac_product_name":"Acticarbone NCL 1240","gac_type":"O","c_o":"0.0001","ph":"7.5","toc":"5#","comments":"#KF value is in the units (ng\/mg)(ng\/L)^(-1\/n); TOC = DOC; Water is spiked tap water; GAC type is coconut","tmsp_last_updt":"20-MAY-24"}
,{"detail_id":11569,"contaminant_process_id":14351,"reference_id":2140312842,"freundlich_k":"1.16#","freundlich_1n":"0.48","form_of_contaminant":"PFBS","water":"MW","gac_manufacturer":"Arkema Group","gac_product_name":"Acticarbone NCL 1240","gac_type":"O","c_o":"0.0001","ph":"7.5","toc":"5#","comments":"#KF value is in the units (ng\/mg)(ng\/L)^(-1\/n); TOC = DOC; Water is spiked tap water; GAC type is coconut reactivated","tmsp_last_updt":"20-MAY-24"}
,{"detail_id":11570,"contaminant_process_id":14351,"reference_id":2140312842,"freundlich_k":"1.7#","freundlich_1n":"0.36","form_of_contaminant":"PFHxA","water":"MW","gac_manufacturer":"Arkema Group","gac_product_name":"Acticarbone NCL 1240","gac_type":"O","c_o":"0.0001","ph":"7.5","toc":"5#","comments":"#KF value is in the units (ng\/mg)(ng\/L)^(-1\/n); TOC = DOC; Water is spiked tap water; GAC type is coconut reactivated","tmsp_last_updt":"20-MAY-24"}
,{"detail_id":11571,"contaminant_process_id":14351,"reference_id":2140312842,"freundlich_k":"1.74#","freundlich_1n":"0.45","form_of_contaminant":"PFHxS","water":"MW","gac_manufacturer":"Arkema Group","gac_product_name":"Acticarbone NCL 1240","gac_type":"O","c_o":"0.0001","ph":"7.5","toc":"5#","comments":"#KF value is in the units (ng\/mg)(ng\/L)^(-1\/n); TOC = DOC; Water is spiked tap water; GAC type is coconut","tmsp_last_updt":"20-MAY-24"}
,{"detail_id":11572,"contaminant_process_id":14351,"reference_id":2140312842,"freundlich_k":"1.9#","freundlich_1n":"0.41","form_of_contaminant":"PFBS","water":"MW","gac_manufacturer":"Arkema Group","gac_product_name":"Cecarbon Gac 1240","gac_type":"B","c_o":"0.0001","ph":"7.5","toc":"5#","comments":"#KF value is in the units (ng\/mg)(ng\/L)^(-1\/n); TOC = DOC; Water is spiked tap water; Reactivated GAC","tmsp_last_updt":"20-MAY-24"}
,{"detail_id":11573,"contaminant_process_id":14351,"reference_id":2140312842,"freundlich_k":"2.06#","freundlich_1n":"0.35","form_of_contaminant":"PFHxA","water":"MW","gac_manufacturer":"Arkema Group","gac_product_name":"Cecarbon Gac 1240","gac_type":"B","c_o":"0.0001","ph":"7.5","toc":"5#","comments":"#KF value is in the units (ng\/mg)(ng\/L)^(-1\/n); TOC = DOC; Water is spiked tap water; Reactivated GAC","tmsp_last_updt":"20-MAY-24"}
,{"detail_id":11574,"contaminant_process_id":14351,"reference_id":2140312842,"freundlich_k":"2.07E-09#","freundlich_1n":"3.3","form_of_contaminant":"PFBA","water":"MW","gac_manufacturer":"Arkema Group","gac_product_name":"Cecarbon Gac 1240","gac_type":"B","c_o":"0.0001","ph":"7.5","toc":"5#","comments":"#KF value is in the units (ng\/mg)(ng\/L)^(-1\/n); TOC = DOC; Water is spiked tap water; Reactivated GAC","tmsp_last_updt":"20-MAY-24"}
,{"detail_id":11575,"contaminant_process_id":14351,"reference_id":2140312842,"freundlich_k":"2.09#","freundlich_1n":"0.3","form_of_contaminant":"PFHpA","water":"MW","gac_manufacturer":"Arkema Group","gac_product_name":"Acticarbone NCL 1240","gac_type":"O","c_o":"0.0001","ph":"7.5","toc":"5#","comments":"#KF value is in the units (ng\/mg)(ng\/L)^(-1\/n); TOC = DOC; Water is spiked tap water; GAC type is coconut","tmsp_last_updt":"20-MAY-24"}
,{"detail_id":11576,"contaminant_process_id":14351,"reference_id":2140312842,"freundlich_k":"2.14#","freundlich_1n":"0.48","form_of_contaminant":"PFHxS","water":"MW","gac_manufacturer":"Arkema Group","gac_product_name":"Acticarbone NCL 1240","gac_type":"O","c_o":"0.0001","ph":"7.5","toc":"5#","comments":"#KF value is in the units (ng\/mg)(ng\/L)^(-1\/n); TOC = DOC; Water is spiked tap water; GAC type is coconut reactivated","tmsp_last_updt":"20-MAY-24"}
,{"detail_id":11577,"contaminant_process_id":14351,"reference_id":2140312842,"freundlich_k":"2.21#","freundlich_1n":"0.41","form_of_contaminant":"PFBS","water":"MW","gac_manufacturer":"Arkema Group","gac_product_name":"Cecarbon Gac 1240","gac_type":"B","c_o":"0.0001","ph":"7.5","toc":"5#","comments":"#KF value is in the units (ng\/mg)(ng\/L)^(-1\/n); TOC = DOC; Water is spiked tap water","tmsp_last_updt":"20-MAY-24"}
,{"detail_id":11578,"contaminant_process_id":14351,"reference_id":2140312842,"freundlich_k":"2.3#","freundlich_1n":"0.41","form_of_contaminant":"PFHxA","water":"MW","gac_manufacturer":"Arkema Group","gac_product_name":"Cecarbon Gac 1240","gac_type":"B","c_o":"0.0001","ph":"7.5","toc":"5#","comments":"#KF value is in the units (ng\/mg)(ng\/L)^(-1\/n); TOC = DOC; Water is spiked tap water","tmsp_last_updt":"20-MAY-24"}
,{"detail_id":11579,"contaminant_process_id":14351,"reference_id":2140312842,"freundlich_k":"2.44E-32#","freundlich_1n":"11.01","form_of_contaminant":"PFBA","water":"MW","gac_manufacturer":"Arkema Group","gac_product_name":"Acticarbone NCL 1240","gac_type":"O","c_o":"0.0001","ph":"7.5","toc":"5#","comments":"#KF value is in the units (ng\/mg)(ng\/L)^(-1\/n); TOC = DOC; Water is spiked tap water; GAC type is coconut","tmsp_last_updt":"20-MAY-24"}
,{"detail_id":11580,"contaminant_process_id":14351,"reference_id":2140312842,"freundlich_k":"2.86#","freundlich_1n":"0.31","form_of_contaminant":"PFHpA","water":"MW","gac_manufacturer":"Arkema Group","gac_product_name":"Acticarbone NCL 1240","gac_type":"O","c_o":"0.0001","ph":"7.5","toc":"5#","comments":"#KF value is in the units (ng\/mg)(ng\/L)^(-1\/n); TOC = DOC; Water is spiked tap water; GAC type is coconut reactivated","tmsp_last_updt":"20-MAY-24"}
,{"detail_id":11581,"contaminant_process_id":14351,"reference_id":2140312842,"freundlich_k":"3.02#","freundlich_1n":"0.34","form_of_contaminant":"PFHpA","water":"MW","gac_manufacturer":"Arkema Group","gac_product_name":"Cecarbon Gac 1240","gac_type":"B","c_o":"0.0001","ph":"7.5","toc":"5#","comments":"#KF value is in the units (ng\/mg)(ng\/L)^(-1\/n); TOC = DOC; Water is spiked tap water; Reactivated GAC","tmsp_last_updt":"20-MAY-24"}
,{"detail_id":11582,"contaminant_process_id":14351,"reference_id":2140312842,"freundlich_k":"3.12E-07#","freundlich_1n":"2.55","form_of_contaminant":"PFBA","water":"MW","gac_manufacturer":"Arkema Group","gac_product_name":"Cecarbon Gac 1240","gac_type":"B","c_o":"0.0001","ph":"7.5","toc":"5#","comments":"#KF value is in the units (ng\/mg)(ng\/L)^(-1\/n); TOC = DOC; Water is spiked tap water","tmsp_last_updt":"20-MAY-24"}
]}]}
